Repository: MO2C/CeramicMLProject

File: Project Files/Scrapers/javascript/refractory_ceramics.json (part 1 of 6)
[
  {
    "name": "Corundum, Aluminum Oxide, Alumina, 99.9%, Al2O3",
    "properties": {
      "Physical Properties": [
        {
          "propertyName": "Density",
          "metricValue": "3.96 g/cc",
          "englishValue": "0.143 lb/in³",
          "comments": ""
        },
        {
          "propertyName": "Water Absorption",
          "metricValue": "0.00 %",
          "englishValue": "0.00 %",
          "comments": ""
        },
        {
          "propertyName": "a Lattice Constant",
          "metricValue": "4.7591 Å",
          "englishValue": "4.7591 Å",
          "comments": ""
        },
        {
          "propertyName": "c Lattice Constant",
          "metricValue": "12.9894 Å",
          "englishValue": "12.9894 Å",
          "comments": ""
        },
        {
          "propertyName": "Formula Units/Cell (Z)",
          "metricValue": "6",
          "englishValue": "6",
          "comments": ""
        },
        {
          "propertyName": "Molecular Weight",
          "metricValue": "101.961 g/mol",
          "englishValue": "101.961 g/mol",
          "comments": ""
        },
        {
          "propertyName": "Weibull Modulus",
          "metricValue": ">= 10",
          "englishValue": ">= 10",
          "comments": ""
        }
      ],
      "Chemical Properties": [
        {
          "propertyName": "Molar Volume",
          "metricValue": "25.575 cc/mol",
          "englishValue": "25.575 cc/mol",
          "comments": ""
        }
      ],
      "Mechanical Properties": [
        {
          "propertyName": "Hardness, Knoop",
          "metricValue": "1700 - 2200",
          "englishValue": "1700 - 2200",
          "comments": ""
        },
        {
          "propertyName": "Hardness, Vickers",
          "metricValue": "1365",
          "englishValue": "1365",
          "comments": ""
        },
        {
          "propertyName": "Vickers Microhardness",
          "metricValue": "2085",
          "englishValue": "2085",
          "comments": ""
        },
        {
          "propertyName": "Hardness, Mohs",
          "metricValue": "9.0",
          "englishValue": "9.0",
          "comments": ""
        },
        {
          "propertyName": "Abrasive Hardness",
          "metricValue": "1000",
          "englishValue": "1000",
          "comments": ""
        },
        {
          "propertyName": "Drilling Hardness",
          "metricValue": "189000",
          "englishValue": "189000",
          "comments": ""
        },
        {
          "propertyName": "Tensile Strength, Ultimate",
          "metricValue": "300 MPa",
          "englishValue": "43500 psi",
          "comments": ""
        },
        {
          "propertyName": "Modulus of Elasticity",
          "metricValue": "370 GPa",
          "englishValue": "53700 ksi",
          "comments": ""
        },
        {
          "propertyName": "Flexural Strength",
          "metricValue": "400 MPa",
          "englishValue": "58000 psi",
          "comments": ""
        },
        {
          "propertyName": "Compressive Strength",
          "metricValue": "3000 MPa",
          "englishValue": "435000 psi",
          "comments": ""
        },
        {
          "propertyName": "Compressive Strength",
          "metricValue": "1900 MPa\n@Temperature 1000 °C",
          "englishValue": "276000 psi\n@Temperature 1830 °F",
          "comments": ""
        },
        {
          "propertyName": "Poissons Ratio",
          "metricValue": "0.22",
          "englishValue": "0.22",
          "comments": ""
        },
        {
          "propertyName": "Fracture Toughness",
          "metricValue": "4.00 MPa-m½",
          "englishValue": "3.64 ksi-in½",
          "comments": ""
        },
        {
          "propertyName": "Shear Modulus",
          "metricValue": "150 GPa",
          "englishValue": "21800 ksi",
          "comments": ""
        }
      ],
      "Electrical Properties": [
        {
          "propertyName": "Electrical Resistivity",
          "metricValue": "1.00e+14 ohm-cm",
          "englishValue": "1.00e+14 ohm-cm",
          "comments": ""
        },
        {
          "propertyName": "Electrical Resistivity",
          "metricValue": "2.50e+6 ohm-cm\n@Temperature 900 °C",
          "englishValue": "2.50e+6 ohm-cm\n@Temperature 1650 °F",
          "comments": ""
        },
        {
          "propertyName": "Magnetic Susceptibility",
          "metricValue": "-0.0000370",
          "englishValue": "-0.0000370",
          "comments": "cm^3/mol"
        },
        {
          "propertyName": "Magnetic Susceptibility",
          "metricValue": "-2.30e-7",
          "englishValue": "-2.30e-7",
          "comments": "alternate reference"
        },
        {
          "propertyName": "Dielectric Constant",
          "metricValue": "9.9",
          "englishValue": "9.9",
          "comments": ""
        },
        {
          "propertyName": "Dielectric Strength",
          "metricValue": "10.0 kV/mm",
          "englishValue": "254 kV/in",
          "comments": "Wide Variation Between Grades"
        }
      ],
      "Thermal Properties": [
        {
          "propertyName": "Heat of Fusion",
          "metricValue": "1093 J/g",
          "englishValue": "470.0 BTU/lb",
          "comments": ""
        },
        {
          "propertyName": "Heat of Vaporization",
          "metricValue": "19380 J/g",
          "englishValue": "8337 BTU/lb",
          "comments": ""
        },
        {
          "propertyName": "CTE, linear",
          "metricValue": "0.600 µm/m-°C\n@Temperature -173 °C",
          "englishValue": "0.333 µin/in-°F\n@Temperature -279 °F",
          "comments": ""
        },
        {
          "propertyName": "CTE, linear",
          "metricValue": "3.30 µm/m-°C\n@Temperature -73.0 °C",
          "englishValue": "1.83 µin/in-°F\n@Temperature -99.4 °F",
          "comments": ""
        },
        {
          "propertyName": "CTE, linear",
          "metricValue": "5.50 µm/m-°C\n@Temperature 25.0 °C",
          "englishValue": "3.06 µin/in-°F\n@Temperature 77.0 °F",
          "comments": ""
        },
        {
          "propertyName": "CTE, linear",
          "metricValue": "7.10 µm/m-°C\n@Temperature 127 °C",
          "englishValue": "3.94 µin/in-°F\n@Temperature 261 °F",
          "comments": ""
        },
        {
          "propertyName": "CTE, linear",
          "metricValue": "7.50 µm/m-°C\n@Temperature 227 °C",
          "englishValue": "4.17 µin/in-°F\n@Temperature 441 °F",
          "comments": ""
        },
        {
          "propertyName": "CTE, linear",
          "metricValue": "7.90 µm/m-°C\n@Temperature 327 °C",
          "englishValue": "4.39 µin/in-°F\n@Temperature 621 °F",
          "comments": ""
        },
        {
          "propertyName": "CTE, linear",
          "metricValue": "8.50 µm/m-°C\n@Temperature 527 °C",
          "englishValue": "4.72 µin/in-°F\n@Temperature 981 °F",
          "comments": ""
        },
        {
          "propertyName": "CTE, linear",
          "metricValue": "9.10 µm/m-°C\n@Temperature 727 °C",
          "englishValue": "5.06 µin/in-°F\n@Temperature 1340 °F",
          "comments": ""
        },
        {
          "propertyName": "CTE, linear",
          "metricValue": "9.60 µm/m-°C\n@Temperature 927 °C",
          "englishValue": "5.33 µin/in-°F\n@Temperature 1700 °F",
          "comments": ""
        },
        {
          "propertyName": "CTE, linear",
          "metricValue": "10.1 µm/m-°C\n@Temperature 1127 °C",
          "englishValue": "5.61 µin/in-°F\n@Temperature 2061 °F",
          "comments": ""
        },
        {
          "propertyName": "CTE, linear",
          "metricValue": "10.5 µm/m-°C\n@Temperature 1327 °C",
          "englishValue": "5.83 µin/in-°F\n@Temperature 2421 °F",
          "comments": ""
        },
        {
          "propertyName": "Specific Heat Capacity",
          "metricValue": "0.850 J/g-°C",
          "englishValue": "0.203 BTU/lb-°F",
          "comments": ""
        },
        {
          "propertyName": "Specific Heat Capacity",
          "metricValue": "0.126 J/g-°C\n@Temperature -173 °C",
          "englishValue": "0.0301 BTU/lb-°F\n@Temperature -279 °F",
          "comments": ""
        },
        {
          "propertyName": "Specific Heat Capacity",
          "metricValue": "0.502 J/g-°C\n@Temperature -73.0 °C",
          "englishValue": "0.120 BTU/lb-°F\n@Temperature -99.4 °F",
          "comments": ""
        },
        {
          "propertyName": "Specific Heat Capacity",
          "metricValue": "0.753 J/g-°C\n@Temperature 25.0 °C",
          "englishValue": "0.180 BTU/lb-°F\n@Temperature 77.0 °F",
          "comments": ""
        },
        {
          "propertyName": "Specific Heat Capacity",
          "metricValue": "0.920 J/g-°C\n@Temperature 127 °C",
          "englishValue": "0.220 BTU/lb-°F\n@Temperature 261 °F",
          "comments": ""
        },
        {
          "propertyName": "Specific Heat Capacity",
          "metricValue": "1.046 J/g-°C\n@Temperature 227 °C",
          "englishValue": "0.2500 BTU/lb-°F\n@Temperature 441 °F",
          "comments": ""
        },
        {
          "propertyName": "Specific Heat Capacity",
          "metricValue": "1.088 J/g-°C\n@Temperature 327 °C",
          "englishValue": "0.2600 BTU/lb-°F\n@Temperature 621 °F",
          "comments": ""
        },
        {
          "propertyName": "Specific Heat Capacity",
          "metricValue": "1.172 J/g-°C\n@Temperature 527 °C",
          "englishValue": "0.2801 BTU/lb-°F\n@Temperature 981 °F",
          "comments": ""
        },
        {
          "propertyName": "Specific Heat Capacity",
          "metricValue": "1.216 J/g-°C\n@Temperature 727 °C",
          "englishValue": "0.2906 BTU/lb-°F\n@Temperature 1340 °F",
          "comments": ""
        },
        {
          "propertyName": "Specific Heat Capacity",
          "metricValue": "1.238 J/g-°C\n@Temperature 927 °C",
          "englishValue": "0.2959 BTU/lb-°F\n@Temperature 1700 °F",
          "comments": ""
        },
        {
          "propertyName": "Specific Heat Capacity",
          "metricValue": "1.247 J/g-°C\n@Temperature 1127 °C",
          "englishValue": "0.2980 BTU/lb-°F\n@Temperature 2061 °F",
          "comments": ""
        },
        {
          "propertyName": "Specific Heat Capacity",
          "metricValue": "1.255 J/g-°C\n@Temperature 1327 °C",
          "englishValue": "0.3000 BTU/lb-°F\n@Temperature 2421 °F",
          "comments": ""
        },
        {
          "propertyName": "Thermal Conductivity",
          "metricValue": "30.0 W/m-K",
          "englishValue": "208 BTU-in/hr-ft²-°F",
          "comments": ""
        },
        {
          "propertyName": "Thermal Conductivity",
          "metricValue": "6.30 W/m-K\n@Temperature 800 °C",
          "englishValue": "43.7 BTU-in/hr-ft²-°F\n@Temperature 1470 °F",
          "comments": ""
        },
        {
          "propertyName": "Thermal Conductivity",
          "metricValue": "10.5 W/m-K\n@Temperature 727 °C",
          "englishValue": "72.8 BTU-in/hr-ft²-°F\n@Temperature 1340 °F",
          "comments": ""
        },
        {
          "propertyName": "Thermal Conductivity",
          "metricValue": "13.0 W/m-K\n@Temperature 527 °C",
          "englishValue": "89.9 BTU-in/hr-ft²-°F\n@Temperature 981 °F",
          "comments": ""
        },
        {
          "propertyName": "Thermal Conductivity",
          "metricValue": "18.9 W/m-K\n@Temperature 327 °C",
          "englishValue": "131 BTU-in/hr-ft²-°F\n@Temperature 621 °F",
          "comments": ""
        },
        {
          "propertyName": "Thermal Conductivity",
          "metricValue": "24.2 W/m-K\n@Temperature 227 °C",
          "englishValue": "168 BTU-in/hr-ft²-°F\n@Temperature 441 °F",
          "comments": ""
        },
        {
          "propertyName": "Thermal Conductivity",
          "metricValue": "32.3 W/m-K\n@Temperature 127 °C",
          "englishValue": "224 BTU-in/hr-ft²-°F\n@Temperature 261 °F",
          "comments": ""
        },
        {
          "propertyName": "Thermal Conductivity",
          "metricValue": "46.0 W/m-K\n@Temperature 25.0 °C",
          "englishValue": "319 BTU-in/hr-ft²-°F\n@Temperature 77.0 °F",
          "comments": ""
        },
        {
          "propertyName": "Thermal Conductivity",
          "metricValue": "82.0 W/m-K\n@Temperature -73.0 °C",
          "englishValue": "568 BTU-in/hr-ft²-°F\n@Temperature -99.4 °F",
          "comments": ""
        },
        {
          "propertyName": "Thermal Conductivity",
          "metricValue": "449.8 W/m-K\n@Temperature -173 °C",
          "englishValue": "3116 BTU-in/hr-ft²-°F\n@Temperature -279 °F",
          "comments": ""
        },
        {
          "propertyName": "Melting Point",
          "metricValue": "2054 °C",
          "englishValue": "3729 °F",
          "comments": ""
        },
        {
          "propertyName": "Boiling Point",
          "metricValue": ">= 3000 °C",
          "englishValue": ">= 5430 °F",
          "comments": ""
        },
        {
          "propertyName": "Maximum Service Temperature, Air",
          "metricValue": "1750 °C",
          "englishValue": "3180 °F",
          "comments": "No Load"
        },
        {
          "propertyName": "Heat of Formation",
          "metricValue": "-1675.3 kJ/mol",
          "englishValue": "-1675.3 kJ/mol",
          "comments": "Crystalline"
        }
      ],
      "Optical Properties": [
        {
          "propertyName": "Refractive Index",
          "metricValue": "1.761",
          "englishValue": "1.761",
          "comments": "ω, Na"
        },
        {
          "propertyName": "Refractive Index",
          "metricValue": "1.769\n@Wavelength 589.3 nm",
          "englishValue": "1.769\n@Wavelength 589.3 nm",
          "comments": "η, Na"
        }
      ],
      "Component Elements Properties": [
        {
          "propertyName": "Al2O3",
          "metricValue": "99.9 %",
          "englishValue": "99.9 %",
          "comments": ""
        }
      ],
      "Descriptive Properties": []
    }
  },
  {
    "name": "96% Alumina, thick-film, as fired",
    "properties": {
      "Physical Properties": [
        {
          "propertyName": "Density",
          "metricValue": "3.90 g/cc",
          "englishValue": "0.141 lb/in³",
          "comments": ""
        }
      ],
      "Electrical Properties": [
        {
          "propertyName": "Electrical Resistivity",
          "metricValue": "1.00e+6 ohm-cm\n@Temperature 1000 °C",
          "englishValue": "1.00e+6 ohm-cm\n@Temperature 1830 °F",
          "comments": ""
        },
        {
          "propertyName": "Electrical Resistivity",
          "metricValue": "4.00e+7 ohm-cm\n@Temperature 700 °C",
          "englishValue": "4.00e+7 ohm-cm\n@Temperature 1290 °F",
          "comments": ""
        },
        {
          "propertyName": "Electrical Resistivity",
          "metricValue": "5.00e+10 ohm-cm\n@Temperature 300 °C",
          "englishValue": "5.00e+10 ohm-cm\n@Temperature 572 °F",
          "comments": ""
        },
        {
          "propertyName": "Electrical Resistivity",
          "metricValue": "1.00e+14 ohm-cm\n@Temperature 25.0 °C",
          "englishValue": "1.00e+14 ohm-cm\n@Temperature 77.0 °F",
          "comments": ""
        },
        {
          "propertyName": "Dielectric Constant",
          "metricValue": "9.5\n@Frequency 1000 Hz",
          "englishValue": "9.5\n@Frequency 1000 Hz",
          "comments": ""
        },
        {
          "propertyName": "Dielectric Constant",
          "metricValue": "9.5\n@Frequency 1e+6 Hz",
          "englishValue": "9.5\n@Frequency 1e+6 Hz",
          "comments": ""
        },
        {
          "propertyName": "Dielectric Constant",
          "metricValue": "9.5\n@Frequency 1e+8 Hz",
          "englishValue": "9.5\n@Frequency 1e+8 Hz",
          "comments": ""
        },
        {
          "propertyName": "Dissipation Factor",
          "metricValue": "0.00040\n@Frequency 1e+8 Hz",
          "englishValue": "0.00040\n@Frequency 1e+8 Hz",
          "comments": ""
        },
        {
          "propertyName": "Dissipation Factor",
          "metricValue": "0.0010\n@Frequency 1000 Hz",
          "englishValue": "0.0010\n@Frequency 1000 Hz",
          "comments": ""
        },
        {
          "propertyName": "Dissipation Factor",
          "metricValue": "0.0014\n@Frequency 1e+6 Hz",
          "englishValue": "0.0014\n@Frequency 1e+6 Hz",
          "comments": ""
        }
      ],
      "Thermal Properties": [
        {
          "propertyName": "CTE, linear",
          "metricValue": "6.30 µm/m-°C\n@Temperature 20.0 - 200 °C",
          "englishValue": "3.50 µin/in-°F\n@Temperature 68.0 - 392 °F",
          "comments": ""
        },
        {
          "propertyName": "CTE, linear",
          "metricValue": "7.10 µm/m-°C\n@Temperature 20.0 - 500 °C",
          "englishValue": "3.94 µin/in-°F\n@Temperature 68.0 - 932 °F",
          "comments": ""
        },
        {
          "propertyName": "CTE, linear",
          "metricValue": "8.00 µm/m-°C\n@Temperature 20.0 - 1000 °C",
          "englishValue": "4.44 µin/in-°F\n@Temperature 68.0 - 1830 °F",
          "comments": ""
        },
        {
          "propertyName": "Thermal Conductivity",
          "metricValue": "26.0 W/m-K",
          "englishValue": "180 BTU-in/hr-ft²-°F",
          "comments": ""
        },
        {
          "propertyName": "Thermal Conductivity",
          "metricValue": "12.0 W/m-K\n@Temperature 200 °C",
          "englishValue": "83.3 BTU-in/hr-ft²-°F\n@Temperature 392 °F",
          "comments": ""
        },
        {
          "propertyName": "Thermal Conductivity",
          "metricValue": "20.0 W/m-K\n@Temperature 100 °C",
          "englishValue": "139 BTU-in/hr-ft²-°F\n@Temperature 212 °F",
          "comments": ""
        }
      ],
      "Component Elements Properties": [
        {
          "propertyName": "Al2O3",
          "metricValue": "96 %",
          "englishValue": "96 %",
          "comments": ""
        }
      ]
    }
  },
  {
    "name": "92% Alumina, opaque",
    "properties": {
      "Physical Properties": [
        {
          "propertyName": "Density",
          "metricValue": "3.72 g/cc",
          "englishValue": "0.134 lb/in³",
          "comments": ""
        }
      ],
      "Electrical Properties": [
        {
          "propertyName": "Dielectric Constant",
          "metricValue": "9.6\n@Frequency 1e+6 Hz",
          "englishValue": "9.6\n@Frequency 1e+6 Hz",
          "comments": ""
        },
        {
          "propertyName": "Dissipation Factor",
          "metricValue": "0.0020\n@Frequency 1e+6 Hz",
          "englishValue": "0.0020\n@Frequency 1e+6 Hz",
          "comments": ""
        }
      ],
      "Thermal Properties": [
        {
          "propertyName": "CTE, linear",
          "metricValue": "7.20 µm/m-°C\n@Temperature 25.0 - 500 °C",
          "englishValue": "4.00 µin/in-°F\n@Temperature 77.0 - 932 °F",
          "comments": ""
        }
      ],
      "Component Elements Properties": [
        {
          "propertyName": "Al2O3",
          "metricValue": "92 %",
          "englishValue": "92 %",
          "comments": ""
        }
      ]
    }
  },
  {
    "name": "85% Alumina, vitreous body",
    "properties": {
      "Physical Properties": [
        {
          "propertyName": "Density",
          "metricValue": "3.40 - 3.53 g/cc",
          "englishValue": "0.123 - 0.128 lb/in³",
          "comments": ""
        },
        {
          "propertyName": "Water Absorption",
          "metricValue": "0.00 - 0.020 %",
          "englishValue": "0.00 - 0.020 %",
          "comments": "24 hrs."
        },
        {
          "propertyName": "Open Porosity",
          "metricValue": "<= 1.0 %",
          "englishValue": "<= 1.0 %",
          "comments": "Hermetic (helium mass spectrometer test on 0.254 mm (0.010 in) sections)"
        }
      ],
      "Mechanical Properties": [
        {
          "propertyName": "Knoop Microhardness",
          "metricValue": "1450",
          "englishValue": "1450",
          "comments": ""
        },
        {
          "propertyName": "Hardness, Mohs",
          "metricValue": "8.5 - 9.0",
          "englishValue": "8.5 - 9.0",
          "comments": ""
        },
        {
          "propertyName": "Tensile Strength, Ultimate",
          "metricValue": "115 - 160 MPa",
          "englishValue": "16700 - 23200 psi",
          "comments": ""
        },
        {
          "propertyName": "Modulus of Elasticity",
          "metricValue": "215 - 240 GPa",
          "englishValue": "31200 - 34800 ksi",
          "comments": ""
        },
        {
          "propertyName": "Flexural Strength",
          "metricValue": "205 - 310 MPa",
          "englishValue": "29700 - 45000 psi",
          "comments": ""
        },
        {
          "propertyName": "Compressive Strength",
          "metricValue": "965 - 2760 MPa",
          "englishValue": "140000 - 400000 psi",
          "comments": ""
        },
        {
          "propertyName": "Charpy Impact",
          "metricValue": "0.660 - 0.790 J",
          "englishValue": "0.487 - 0.583 ft-lb",
          "comments": ""
        }
      ],
      "Electrical Properties": [
        {
          "propertyName": "Electrical Resistivity",
          "metricValue": "400000 - 500000 ohm-cm\n@Temperature 900 °C",
          "englishValue": "400000 - 500000 ohm-cm\n@Temperature 1650 °F",
          "comments": ""
        },
        {
          "propertyName": "Electrical Resistivity",
          "metricValue": "1.00e+8 - 7.50e+9 ohm-cm\n@Temperature 500 °C",
          "englishValue": "1.00e+8 - 7.50e+9 ohm-cm\n@Temperature 932 °F",
          "comments": ""
        },
        {
          "propertyName": "Electrical Resistivity",
          "metricValue": "2.00e+13 - 7.50e+13 ohm-cm\n@Temperature 100 °C",
          "englishValue": "2.00e+13 - 7.50e+13 ohm-cm\n@Temperature 212 °F",
          "comments": ""
        },
        {
          "propertyName": "Electrical Resistivity",
          "metricValue": "1.00e+14 - 3.60e+14 ohm-cm\n@Temperature 25.0 °C",
          "englishValue": "1.00e+14 - 3.60e+14 ohm-cm\n@Temperature 77.0 °F",
          "comments": ""
        },
        {
          "propertyName": "Dielectric Strength",
          "metricValue": "8.07 - 13.8 kV/mm",
          "englishValue": "205 - 351 kV/in",
          "comments": "AC"
        }
      ],
      "Thermal Properties": [
        {
          "propertyName": "CTE, linear",
          "metricValue": "5.47 - 5.68 µm/m-°C\n@Temperature 25.0 - 200 °C",
          "englishValue": "3.04 - 3.16 µin/in-°F\n@Temperature 77.0 - 392 °F",
          "comments": ""
        },
        {
          "propertyName": "CTE, linear",
          "metricValue": "6.55 - 6.96 µm/m-°C\n@Temperature 25.0 - 600 °C",
          "englishValue": "3.64 - 3.87 µin/in-°F\n@Temperature 77.0 - 1110 °F",
          "comments": ""
        },
        {
          "propertyName": "CTE, linear",
          "metricValue": "7.33 µm/m-°C\n@Temperature 25.0 - 800 °C",
          "englishValue": "4.07 µin/in-°F\n@Temperature 77.0 - 1470 °F",
          "comments": ""
        },
        {
          "propertyName": "CTE, linear",
          "metricValue": "7.60 - 7.90 µm/m-°C\n@Temperature 25.0 - 700 °C",
          "englishValue": "4.22 - 4.39 µin/in-°F\n@Temperature 77.0 - 1290 °F",
          "comments": ""
        },
        {
          "propertyName": "CTE, linear",
          "metricValue": "7.67 - 7.89 µm/m-°C\n@Temperature 25.0 - 1000 °C",
          "englishValue": "4.26 - 4.38 µin/in-°F\n@Temperature 77.0 - 1830 °F",
          "comments": ""
        },
        {
          "propertyName": "Specific Heat Capacity",
          "metricValue": "0.419 J/g-°C",
          "englishValue": "0.100 BTU/lb-°F",
          "comments": ""
        },
        {
          "propertyName": "Thermal Conductivity",
          "metricValue": "13.0 - 17.0 W/m-K\n@Temperature 38.0 °C",
          "englishValue": "90.2 - 118 BTU-in/hr-ft²-°F\n@Temperature 100 °F",
          "comments": ""
        },
        {
          "propertyName": "Thermal Conductivity",
          "metricValue": "26.0 W/m-K\n@Temperature 425 °C",
          "englishValue": "180 BTU-in/hr-ft²-°F\n@Temperature 797 °F",
          "comments": ""
        },
        {
          "propertyName": "Thermal Conductivity",
          "metricValue": "33.0 W/m-K\n@Temperature 870 °C",
          "englishValue": "229 BTU-in/hr-ft²-°F\n@Temperature 1600 °F",
          "comments": ""
        },
        {
          "propertyName": "Maximum Service Temperature, Air",
          "metricValue": "1200 - 1400 °C",
          "englishValue": "2190 - 2550 °F",
          "comments": "maximum working temperature"
        }
      ],
      "Component Elements Properties": [
        {
          "propertyName": "Al2O3",
          "metricValue": "85 %",
          "englishValue": "85 %",
          "comments": ""
        }
      ]
    }
  },
  {
    "name": "95% Alumina, vitreous body",
    "properties": {
      "Physical Properties": [
        {
          "propertyName": "Density",
          "metricValue": "3.61 - 3.75 g/cc",
          "englishValue": "0.130 - 0.135 lb/in³",
          "comments": ""
        },
        {
          "propertyName": "Water Absorption",
          "metricValue": "0.00 %",
          "englishValue": "0.00 %",
          "comments": "24 hrs"
        },
        {
          "propertyName": "Open Porosity",
          "metricValue": "<= 1.0 %",
          "englishValue": "<= 1.0 %",
          "comments": "Hermetic (helium mass spectrometer test on 0.254 mm (0.010 in) sections)"
        }
      ],
      "Mechanical Properties": [
        {
          "propertyName": "Knoop Microhardness",
          "metricValue": "1720",
          "englishValue": "1720",
          "comments": ""
        },
        {
          "propertyName": "Hardness, Mohs",
          "metricValue": "9.0",
          "englishValue": "9.0",
          "comments": ""
        },
        {
          "propertyName": "Tensile Strength, Ultimate",
          "metricValue": "170 - 240 MPa",
          "englishValue": "24700 - 34800 psi",
          "comments": ""
        },
        {
          "propertyName": "Modulus of Elasticity",
          "metricValue": "270 - 295 GPa",
          "englishValue": "39200 - 42800 ksi",
          "comments": ""
        },
        {
          "propertyName": "Flexural Strength",
          "metricValue": "310 - 345 MPa",
          "englishValue": "45000 - 50000 psi",
          "comments": ""
        },
        {
          "propertyName": "Charpy Impact, Notched",
          "metricValue": "0.700 - 0.860 J/cm²",
          "englishValue": "3.33 - 4.09 ft-lb/in²",
          "comments": ""
        }
      ],
      "Electrical Properties": [
        {
          "propertyName": "Electrical Resistivity",
          "metricValue": "6.00e+8 ohm-cm\n@Temperature 700 °C",
          "englishValue": "6.00e+8 ohm-cm\n@Temperature 1290 °F",
          "comments": ""
        },
        {
          "propertyName": "Electrical Resistivity",
          "metricValue": "9.00e+14 ohm-cm\n@Temperature 100 °C",
          "englishValue": "9.00e+14 ohm-cm\n@Temperature 212 °F",
          "comments": ""
        },
        {
          "propertyName": "Electrical Resistivity",
          "metricValue": "1.00e+16 ohm-cm\n@Temperature 25.0 °C",
          "englishValue": "1.00e+16 ohm-cm\n@Temperature 77.0 °F",
          "comments": ""
        },
        {
          "propertyName": "Dielectric Strength",
          "metricValue": "9.84 - 15.7 kV/mm",
          "englishValue": "250 - 399 kV/in",
          "comments": "(AC)"
        },
        {
          "propertyName": "Dielectric Strength",
          "metricValue": "0.0311 - 0.0465 kV/mm\n@Temperature 1000 °C",
          "englishValue": "0.790 - 1.18 kV/in\n@Temperature 1830 °F",
          "comments": "AC"
        },
        {
          "propertyName": "Dielectric Strength",
          "metricValue": "0.155 - 0.186 kV/mm\n@Temperature 500 °C",
          "englishValue": "3.94 - 4.72 kV/in\n@Temperature 932 °F",
          "comments": "AC"
        }
      ],
      "Thermal Properties": [
        {
          "propertyName": "CTE, linear",
          "metricValue": "5.70 - 6.67 µm/m-°C\n@Temperature 25.0 - 200 °C",
          "englishValue": "3.17 - 3.71 µin/in-°F\n@Temperature 77.0 - 392 °F",
          "comments": ""
        },
        {
          "propertyName": "CTE, linear",
          "metricValue": "6.70 - 7.65 µm/m-°C\n@Temperature 25.0 - 600 °C",
          "englishValue": "3.72 - 4.25 µin/in-°F\n@Temperature 77.0 - 1110 °F",
          "comments": ""
        },
        {
          "propertyName": "CTE, linear",
          "metricValue": "7.60 µm/m-°C\n@Temperature 25.0 - 800 °C",
          "englishValue": "4.22 µin/in-°F\n@Temperature 77.0 - 1470 °F",
          "comments": ""
        },
        {
          "propertyName": "CTE, linear",
          "metricValue": "8.07 µm/m-°C\n@Temperature 25.0 - 700 °C",
          "englishValue": "4.48 µin/in-°F\n@Temperature 77.0 - 1290 °F",
          "comments": ""
        },
        {
          "propertyName": "CTE, linear",
          "metricValue": "8.45 - 9.14 µm/m-°C\n@Temperature 25.0 - 1000 °C",
          "englishValue": "4.69 - 5.08 µin/in-°F\n@Temperature 77.0 - 1830 °F",
          "comments": ""
        },
        {
          "propertyName": "Specific Heat Capacity",
          "metricValue": "0.437 - 0.442 J/g-°C",
          "englishValue": "0.104 - 0.106 BTU/lb-°F",
          "comments": ""
        },
        {
          "propertyName": "Thermal Conductivity",
          "metricValue": "19.0 - 22.0 W/m-K\n@Temperature 38.0 °C",
          "englishValue": "132 - 153 BTU-in/hr-ft²-°F\n@Temperature 100 °F",
          "comments": ""
        },
        {
          "propertyName": "Thermal Conductivity",
          "metricValue": "35.0 W/m-K\n@Temperature 425 °C",
          "englishValue": "243 BTU-in/hr-ft²-°F\n@Temperature 797 °F",
          "comments": ""
        },
        {
          "propertyName": "Thermal Conductivity",
          "metricValue": "43.0 W/m-K\n@Temperature 870 °C",
          "englishValue": "298 BTU-in/hr-ft²-°F\n@Temperature 1600 °F",
          "comments": ""
        },
        {
          "propertyName": "Maximum Service Temperature, Air",
          "metricValue": "1600 - 1700 °C",
          "englishValue": "2910 - 3090 °F",
          "comments": "maximum working temperature"
        }
      ],
      "Component Elements Properties": [
        {
          "propertyName": "Al2O3",
          "metricValue": "95 %",
          "englishValue": "95 %",
          "comments": ""
        }
      ]
    }
  },
  {
    "name": "99.5% Alumina, vitreous body",
    "properties": {
      "Physical Properties": [
        {
          "propertyName": "Density",
          "metricValue": "3.70 - 3.97 g/cc",
          "englishValue": "0.134 - 0.143 lb/in³",
          "comments": ""
        },
        {
          "propertyName": "Water Absorption",
          "metricValue": "0.00 %",
          "englishValue": "0.00 %",
          "comments": "24 hrs."
        },
        {
          "propertyName": "Open Porosity",
          "metricValue": "<= 1.0 %",
          "englishValue": "<= 1.0 %",
          "comments": ""
        }
      ],
      "Mechanical Properties": [
        {
          "propertyName": "Hardness, Mohs",
          "metricValue": "9.0",
          "englishValue": "9.0",
          "comments": ""
        },
        {
          "propertyName": "Tensile Strength, Ultimate",
          "metricValue": "259 - 262 MPa",
          "englishValue": "37600 - 38000 psi",
          "comments": ""
        },
        {
          "propertyName": "Modulus of Elasticity",
          "metricValue": "360 GPa",
          "englishValue": "52200 ksi",
          "comments": ""
        },
        {
          "propertyName": "Flexural Strength",
          "metricValue": "295 - 325 MPa",
          "englishValue": "42800 - 47100 psi",
          "comments": ""
        },
        {
          "propertyName": "Compressive Strength",
          "metricValue": "2940 MPa",
          "englishValue": "426000 psi",
          "comments": ""
        }
      ],
      "Electrical Properties": [
        {
          "propertyName": "Electrical Resistivity",
          "metricValue": "3.50e+8 ohm-cm\n@Temperature 800 °C",
          "englishValue": "3.50e+8 ohm-cm\n@Temperature 1470 °F",
          "comments": ""
        },
        {
          "propertyName": "Electrical Resistivity",
          "metricValue": "1.30e+11 ohm-cm\n@Temperature 500 °C",
          "englishValue": "1.30e+11 ohm-cm\n@Temperature 932 °F",
          "comments": ""
        },
        {
          "propertyName": "Electrical Resistivity",
          "metricValue": "1.20e+13 ohm-cm\n@Temperature 300 °C",
          "englishValue": "1.20e+13 ohm-cm\n@Temperature 572 °F",
          "comments": ""
        },
        {
          "propertyName": "Dielectric Strength",
          "metricValue": "15.0 kV/mm",
          "englishValue": "381 kV/in",
          "comments": "AC"
        }
      ],
      "Thermal Properties": [
        {
          "propertyName": "CTE, linear",
          "metricValue": "7.70 µm/m-°C\n@Temperature 25.0 - 700 °C",
          "englishValue": "4.28 µin/in-°F\n@Temperature 77.0 - 1290 °F",
          "comments": ""
        },
        {
          "propertyName": "CTE, linear",
          "metricValue": "8.40 µm/m-°C\n@Temperature 25.0 - 1000 °C",
          "englishValue": "4.67 µin/in-°F\n@Temperature 77.0 - 1830 °F",
          "comments": ""
        },
        {
          "propertyName": "Specific Heat Capacity",
          "metricValue": "0.510 J/g-°C",
          "englishValue": "0.122 BTU/lb-°F",
          "comments": ""
        },
        {
          "propertyName": "Thermal Conductivity",
          "metricValue": "19.0 W/m-K\n@Temperature 38.0 °C",
          "englishValue": "132 BTU-in/hr-ft²-°F\n@Temperature 100 °F",
          "comments": ""
        }
      ],
      "Component Elements Properties": [
        {
          "propertyName": "Al2O3",
          "metricValue": "99.5 %",
          "englishValue": "99.5 %",
          "comments": ""
        }
      ]
    }
  },
  {
    "name": "99.5% Alumina, porous body",
    "properties": {
      "Physical Properties": [
        {
          "propertyName": "Density",
          "metricValue": "2.40 - 3.40 g/cc",
          "englishValue": "0.0867 - 0.123 lb/in³",
          "comments": ""
        },
        {
          "propertyName": "Water Absorption",
          "metricValue": "7.0 - 8.0 %",
          "englishValue": "7.0 - 8.0 %",
          "comments": "24 hrs"
        },
        {
          "propertyName": "Open Porosity",
          "metricValue": "7.25 %",
          "englishValue": "7.25 %",
          "comments": "average pore size, 2-3 µm."
        }
      ],
      "Mechanical Properties": [
        {
          "propertyName": "Flexural Strength",
          "metricValue": "69.0 - 150 MPa",
          "englishValue": "10000 - 21800 psi",
          "comments": ""
        },
        {
          "propertyName": "Compressive Strength",
          "metricValue": "69.0 - 860 MPa",
          "englishValue": "10000 - 125000 psi",
          "comments": ""
        },
        {
          "propertyName": "Charpy Impact, Notched",
          "metricValue": "0.340 J/cm²",
          "englishValue": "1.62 ft-lb/in²",
          "comments": ""
        }
      ],
      "Electrical Properties": [
        {
          "propertyName": "Electrical Resistivity",
          "metricValue": "560000 ohm-cm\n@Temperature 900 °C",
          "englishValue": "560000 ohm-cm\n@Temperature 1650 °F",
          "comments": ""
        },
        {
          "propertyName": "Electrical Resistivity",
          "metricValue": "7.50e+7 - 1.00e+9 ohm-cm\n@Temperature 500 °C",
          "englishValue": "7.50e+7 - 1.00e+9 ohm-cm\n@Temperature 932 °F",
          "comments": ""
        },
        {
          "propertyName": "Electrical Resistivity",
          "metricValue": "8.50e+13 - 1.00e+14 ohm-cm\n@Temperature 100 °C",
          "englishValue": "8.50e+13 - 1.00e+14 ohm-cm\n@Temperature 212 °F",
          "comments": ""
        },
        {
          "propertyName": "Electrical Resistivity",
          "metricValue": "1.00e+14 ohm-cm\n@Temperature 25.0 °C",
          "englishValue": "1.00e+14 ohm-cm\n@Temperature 77.0 °F",
          "comments": ""
        },
        {
          "propertyName": "Dielectric Strength",
          "metricValue": "1.97 kV/mm",
          "englishValue": "50.0 kV/in",
          "comments": "ac"
        }
      ],
      "Thermal Properties": [
        {
          "propertyName": "CTE, linear",
          "metricValue": "5.10 µm/m-°C\n@Temperature 25.0 - 200 °C",
          "englishValue": "2.83 µin/in-°F\n@Temperature 77.0 - 392 °F",
          "comments": ""
        },
        {
          "propertyName": "Thermal Conductivity",
          "metricValue": "17.0 W/m-K\n@Temperature 38.0 °C",
          "englishValue": "118 BTU-in/hr-ft²-°F\n@Temperature 100 °F",
          "comments": ""
        }
      ],
      "Component Elements Properties": [
        {
          "propertyName": "Al2O3",
          "metricValue": "99.5 %",
          "englishValue": "99.5 %",
          "comments": ""
        }
      ]
    }
  },
  {
    "name": "Overview - Alumina, 98%, Al2O3",
    "properties": {
      "Physical Properties": [
        {
          "propertyName": "Density",
          "metricValue": "3.90 g/cc",
          "englishValue": "0.141 lb/in³",
          "comments": ""
        },
        {
          "propertyName": "Water Absorption",
          "metricValue": "0.00 %",
          "englishValue": "0.00 %",
          "comments": ""
        },
        {
          "propertyName": "Weibull Modulus",
          "metricValue": ">= 10",
          "englishValue": ">= 10",
          "comments": ""
        }
      ],
      "Mechanical Properties": [
        {
          "propertyName": "Hardness, Mohs",
          "metricValue": "9.0",
          "englishValue": "9.0",
          "comments": ""
        },
        {
          "propertyName": "Tensile Strength, Ultimate",
          "metricValue": "240 MPa",
          "englishValue": "34800 psi",
          "comments": ""
        },
        {
          "propertyName": "Modulus of Elasticity",
          "metricValue": "340 GPa",
          "englishValue": "49300 ksi",
          "comments": ""
        },
        {
          "propertyName": "Flexural Strength",
          "metricValue": "350 MPa",
          "englishValue": "50800 psi",
          "comments": ""
        },
        {
          "propertyName": "Compressive Strength",
          "metricValue": "2500 MPa",
          "englishValue": "363000 psi",
          "comments": ""
        },
        {
          "propertyName": "Poissons Ratio",
          "metricValue": "0.22",
          "englishValue": "0.22",
          "comments": ""
        },
        {
          "propertyName": "Shear Modulus",
          "metricValue": "140 GPa",
          "englishValue": "20300 ksi",
          "comments": ""
        }
      ],
      "Electrical Properties": [
        {
          "propertyName": "Electrical Resistivity",
          "metricValue": "1.00e+14 ohm-cm",
          "englishValue": "1.00e+14 ohm-cm",
          "comments": ""
        },
        {
          "propertyName": "Dielectric Constant",
          "metricValue": "9.6",
          "englishValue": "9.6",
          "comments": ""
        },
        {
          "propertyName": "Dielectric Strength",
          "metricValue": "9.00 kV/mm",
          "englishValue": "229 kV/in",
          "comments": "Wide Variation Between Grades"
        }
      ],
      "Thermal Properties": [
