Repository: MO2C/CeramicMLProject

File: Project Files/Scrapers/javascript/refractory_ceramics.json (part 2 of 6)
[
        {
          "propertyName": "CTE, linear",
          "metricValue": "8.10 µm/m-°C\n@Temperature 20.0 - 1000 °C",
          "englishValue": "4.50 µin/in-°F\n@Temperature 68.0 - 1830 °F",
          "comments": ""
        },
        {
          "propertyName": "Specific Heat Capacity",
          "metricValue": "0.880 J/g-°C",
          "englishValue": "0.210 BTU/lb-°F",
          "comments": ""
        },
        {
          "propertyName": "Thermal Conductivity",
          "metricValue": "25.0 W/m-K",
          "englishValue": "174 BTU-in/hr-ft²-°F",
          "comments": ""
        },
        {
          "propertyName": "Maximum Service Temperature, Air",
          "metricValue": "1650 °C",
          "englishValue": "3000 °F",
          "comments": "No Load"
        }
      ],
      "Component Elements Properties": [
        {
          "propertyName": "Al2O3",
          "metricValue": "98 %",
          "englishValue": "98 %",
          "comments": ""
        }
      ],
      "Descriptive Properties": []
    }
  },
  {
    "name": "Overview - Alumina, 96%, Al2O3",
    "properties": {
      "Physical Properties": [
        {
          "propertyName": "Density",
          "metricValue": "3.80 g/cc",
          "englishValue": "0.137 lb/in³",
          "comments": ""
        },
        {
          "propertyName": "Water Absorption",
          "metricValue": "0.00 %",
          "englishValue": "0.00 %",
          "comments": ""
        },
        {
          "propertyName": "Weibull Modulus",
          "metricValue": ">= 10",
          "englishValue": ">= 10",
          "comments": ""
        }
      ],
      "Mechanical Properties": [
        {
          "propertyName": "Hardness, Mohs",
          "metricValue": "9.0",
          "englishValue": "9.0",
          "comments": ""
        },
        {
          "propertyName": "Tensile Strength, Ultimate",
          "metricValue": "200 MPa",
          "englishValue": "29000 psi",
          "comments": ""
        },
        {
          "propertyName": "Modulus of Elasticity",
          "metricValue": "300 GPa",
          "englishValue": "43500 ksi",
          "comments": ""
        },
        {
          "propertyName": "Flexural Strength",
          "metricValue": "320 MPa",
          "englishValue": "46400 psi",
          "comments": ""
        },
        {
          "propertyName": "Compressive Strength",
          "metricValue": "2400 MPa",
          "englishValue": "348000 psi",
          "comments": ""
        },
        {
          "propertyName": "Poissons Ratio",
          "metricValue": "0.22",
          "englishValue": "0.22",
          "comments": ""
        },
        {
          "propertyName": "Fracture Toughness",
          "metricValue": "4.50 MPa-m½",
          "englishValue": "4.10 ksi-in½",
          "comments": ""
        },
        {
          "propertyName": "Shear Modulus",
          "metricValue": "130 GPa",
          "englishValue": "18900 ksi",
          "comments": ""
        }
      ],
      "Electrical Properties": [
        {
          "propertyName": "Electrical Resistivity",
          "metricValue": "1.00e+14 ohm-cm",
          "englishValue": "1.00e+14 ohm-cm",
          "comments": ""
        },
        {
          "propertyName": "Dielectric Constant",
          "metricValue": "9.3",
          "englishValue": "9.3",
          "comments": ""
        },
        {
          "propertyName": "Dielectric Strength",
          "metricValue": "9.00 kV/mm",
          "englishValue": "229 kV/in",
          "comments": "Wide Variation Between Grades"
        }
      ],
      "Thermal Properties": [
        {
          "propertyName": "CTE, linear",
          "metricValue": "6.40 µm/m-°C\n@Temperature 20.0 - 300 °C",
          "englishValue": "3.56 µin/in-°F\n@Temperature 68.0 - 572 °F",
          "comments": ""
        },
        {
          "propertyName": "CTE, linear",
          "metricValue": "7.60 µm/m-°C\n@Temperature 20.0 - 700 °C",
          "englishValue": "4.22 µin/in-°F\n@Temperature 68.0 - 1290 °F",
          "comments": ""
        },
        {
          "propertyName": "CTE, linear",
          "metricValue": "8.00 µm/m-°C\n@Temperature 20.0 - 1000 °C",
          "englishValue": "4.44 µin/in-°F\n@Temperature 68.0 - 1830 °F",
          "comments": ""
        },
        {
          "propertyName": "Specific Heat Capacity",
          "metricValue": "0.880 J/g-°C",
          "englishValue": "0.210 BTU/lb-°F",
          "comments": ""
        },
        {
          "propertyName": "Thermal Conductivity",
          "metricValue": "25.0 W/m-K",
          "englishValue": "174 BTU-in/hr-ft²-°F",
          "comments": ""
        },
        {
          "propertyName": "Maximum Service Temperature, Air",
          "metricValue": "1575 °C",
          "englishValue": "2867 °F",
          "comments": "No Load"
        }
      ],
      "Component Elements Properties": [
        {
          "propertyName": "Al2O3",
          "metricValue": "96 %",
          "englishValue": "96 %",
          "comments": ""
        }
      ],
      "Descriptive Properties": []
    }
  },
  {
    "name": "Alumina, alpha Al2O3, 99.5%",
    "properties": {
      "Physical Properties": [
        {
          "propertyName": "Density",
          "metricValue": "3.90 g/cc",
          "englishValue": "0.141 lb/in³",
          "comments": ""
        },
        {
          "propertyName": "Water Absorption",
          "metricValue": "0.00 %",
          "englishValue": "0.00 %",
          "comments": ""
        }
      ],
      "Mechanical Properties": [
        {
          "propertyName": "Hardness, Mohs",
          "metricValue": "9.0",
          "englishValue": "9.0",
          "comments": ""
        },
        {
          "propertyName": "Tensile Strength, Ultimate",
          "metricValue": "260 MPa",
          "englishValue": "37700 psi",
          "comments": ""
        },
        {
          "propertyName": "Modulus of Elasticity",
          "metricValue": "370 GPa",
          "englishValue": "53700 ksi",
          "comments": ""
        },
        {
          "propertyName": "Flexural Strength",
          "metricValue": "350 MPa",
          "englishValue": "50800 psi",
          "comments": ""
        },
        {
          "propertyName": "Compressive Strength",
          "metricValue": "2600 MPa",
          "englishValue": "377000 psi",
          "comments": ""
        },
        {
          "propertyName": "Poissons Ratio",
          "metricValue": "0.22",
          "englishValue": "0.22",
          "comments": ""
        },
        {
          "propertyName": "Fracture Toughness",
          "metricValue": "4.00 MPa-m½",
          "englishValue": "3.64 ksi-in½",
          "comments": ""
        },
        {
          "propertyName": "Shear Modulus",
          "metricValue": "140 GPa",
          "englishValue": "20300 ksi",
          "comments": ""
        }
      ],
      "Electrical Properties": [
        {
          "propertyName": "Electrical Resistivity",
          "metricValue": "1.00e+14 ohm-cm",
          "englishValue": "1.00e+14 ohm-cm",
          "comments": ""
        },
        {
          "propertyName": "Dielectric Constant",
          "metricValue": "9.7",
          "englishValue": "9.7",
          "comments": ""
        },
        {
          "propertyName": "Dielectric Strength",
          "metricValue": "9.00 kV/mm",
          "englishValue": "229 kV/in",
          "comments": "Wide Variation Between Grades"
        }
      ],
      "Thermal Properties": [
        {
          "propertyName": "CTE, linear",
          "metricValue": "7.60 µm/m-°C\n@Temperature 25.0 - 400 °C",
          "englishValue": "4.22 µin/in-°F\n@Temperature 77.0 - 752 °F",
          "comments": ""
        },
        {
          "propertyName": "CTE, linear",
          "metricValue": "8.20 µm/m-°C\n@Temperature 20.0 - 1000 °C",
          "englishValue": "4.56 µin/in-°F\n@Temperature 68.0 - 1830 °F",
          "comments": ""
        },
        {
          "propertyName": "Specific Heat Capacity",
          "metricValue": "0.880 J/g-°C",
          "englishValue": "0.210 BTU/lb-°F",
          "comments": ""
        },
        {
          "propertyName": "Thermal Conductivity",
          "metricValue": "30.0 W/m-K",
          "englishValue": "208 BTU-in/hr-ft²-°F",
          "comments": ""
        },
        {
          "propertyName": "Thermal Conductivity",
          "metricValue": "12.0 W/m-K\n@Temperature 400 °C",
          "englishValue": "83.3 BTU-in/hr-ft²-°F\n@Temperature 752 °F",
          "comments": ""
        },
        {
          "propertyName": "Thermal Conductivity",
          "metricValue": "26.0 W/m-K\n@Temperature 100 °C",
          "englishValue": "180 BTU-in/hr-ft²-°F\n@Temperature 212 °F",
          "comments": ""
        },
        {
          "propertyName": "Maximum Service Temperature, Air",
          "metricValue": "1700 °C",
          "englishValue": "3090 °F",
          "comments": "No Load"
        }
      ],
      "Component Elements Properties": [
        {
          "propertyName": "Al2O3",
          "metricValue": "99.5 %",
          "englishValue": "99.5 %",
          "comments": ""
        }
      ]
    }
  },
  {
    "name": "Alumina, alpha Al2O3, 96%",
    "properties": {
      "Physical Properties": [
        {
          "propertyName": "Density",
          "metricValue": "3.72 g/cc",
          "englishValue": "0.134 lb/in³",
          "comments": ""
        }
      ],
      "Mechanical Properties": [
        {
          "propertyName": "Modulus of Elasticity",
          "metricValue": "303 GPa",
          "englishValue": "43900 ksi",
          "comments": ""
        },
        {
          "propertyName": "Compressive Strength",
          "metricValue": "2067 MPa\n@Temperature 25.0 °C",
          "englishValue": "299800 psi\n@Temperature 77.0 °F",
          "comments": ""
        },
        {
          "propertyName": "Poissons Ratio",
          "metricValue": "0.21",
          "englishValue": "0.21",
          "comments": ""
        },
        {
          "propertyName": "Shear Modulus",
          "metricValue": "125 GPa",
          "englishValue": "18100 ksi",
          "comments": "Calculated"
        }
      ],
      "Electrical Properties": [
        {
          "propertyName": "Electrical Resistivity",
          "metricValue": "1.00e+6 ohm-cm\n@Temperature 1000 °C",
          "englishValue": "1.00e+6 ohm-cm\n@Temperature 1830 °F",
          "comments": ""
        },
        {
          "propertyName": "Electrical Resistivity",
          "metricValue": "4.00e+9 ohm-cm\n@Temperature 500 °C",
          "englishValue": "4.00e+9 ohm-cm\n@Temperature 932 °F",
          "comments": ""
        },
        {
          "propertyName": "Dielectric Constant",
          "metricValue": "8.9\n@Frequency 1e+10 Hz",
          "englishValue": "8.9\n@Frequency 1e+10 Hz",
          "comments": ""
        },
        {
          "propertyName": "Dielectric Constant",
          "metricValue": "9.0\n@Frequency 1000 Hz",
          "englishValue": "9.0\n@Frequency 1000 Hz",
          "comments": ""
        },
        {
          "propertyName": "Dielectric Constant",
          "metricValue": "9.0\n@Frequency 1e+6 Hz",
          "englishValue": "9.0\n@Frequency 1e+6 Hz",
          "comments": ""
        },
        {
          "propertyName": "Dielectric Strength",
          "metricValue": "8.26 kV/mm",
          "englishValue": "210 kV/in",
          "comments": "AC, avg. RMS values at 60 Hz, 63 mm thick"
        },
        {
          "propertyName": "Dissipation Factor",
          "metricValue": "0.00010\n@Frequency 1e+6 Hz",
          "englishValue": "0.00010\n@Frequency 1e+6 Hz",
          "comments": ""
        },
        {
          "propertyName": "Dissipation Factor",
          "metricValue": "0.00060\n@Frequency 1e+10 Hz",
          "englishValue": "0.00060\n@Frequency 1e+10 Hz",
          "comments": ""
        },
        {
          "propertyName": "Dissipation Factor",
          "metricValue": "0.0011\n@Frequency 1000 Hz",
          "englishValue": "0.0011\n@Frequency 1000 Hz",
          "comments": ""
        }
      ],
      "Thermal Properties": [
        {
          "propertyName": "CTE, linear",
          "metricValue": "7.40 µm/m-°C\n@Temperature 25.0 - 400 °C",
          "englishValue": "4.11 µin/in-°F\n@Temperature 77.0 - 752 °F",
          "comments": ""
        },
        {
          "propertyName": "CTE, linear",
          "metricValue": "8.20 µm/m-°C\n@Temperature 25.0 - 1000 °C",
          "englishValue": "4.56 µin/in-°F\n@Temperature 77.0 - 1830 °F",
          "comments": ""
        },
        {
          "propertyName": "Thermal Conductivity",
          "metricValue": "24.0 W/m-K",
          "englishValue": "167 BTU-in/hr-ft²-°F",
          "comments": ""
        },
        {
          "propertyName": "Thermal Conductivity",
          "metricValue": "10.0 W/m-K\n@Temperature 400 °C",
          "englishValue": "69.4 BTU-in/hr-ft²-°F\n@Temperature 752 °F",
          "comments": ""
        },
        {
          "propertyName": "Thermal Conductivity",
          "metricValue": "19.0 W/m-K\n@Temperature 100 °C",
          "englishValue": "132 BTU-in/hr-ft²-°F\n@Temperature 212 °F",
          "comments": ""
        }
      ],
      "Component Elements Properties": [
        {
          "propertyName": "Al2O3",
          "metricValue": "96 %",
          "englishValue": "96 %",
          "comments": ""
        }
      ]
    }
  },
  {
    "name": "99.5% Alumina, thin film substrate",
    "properties": {
      "Physical Properties": [
        {
          "propertyName": "Density",
          "metricValue": "3.90 g/cc",
          "englishValue": "0.141 lb/in³",
          "comments": ""
        },
        {
          "propertyName": "Water Absorption",
          "metricValue": "0.00 %",
          "englishValue": "0.00 %",
          "comments": "24 hrs. (ASTM C373)"
        }
      ],
      "Mechanical Properties": [
        {
          "propertyName": "Modulus of Elasticity",
          "metricValue": "370 GPa",
          "englishValue": "53700 ksi",
          "comments": ""
        },
        {
          "propertyName": "Poissons Ratio",
          "metricValue": "0.20",
          "englishValue": "0.20",
          "comments": ""
        },
        {
          "propertyName": "Shear Modulus",
          "metricValue": "154 GPa",
          "englishValue": "22300 ksi",
          "comments": "Calculated"
        }
      ],
      "Electrical Properties": [
        {
          "propertyName": "Electrical Resistivity",
          "metricValue": ">= 1.00e+8 ohm-cm\n@Temperature 500 °C",
          "englishValue": ">= 1.00e+8 ohm-cm\n@Temperature 932 °F",
          "comments": ""
        },
        {
          "propertyName": "Electrical Resistivity",
          "metricValue": ">= 1.00e+8 ohm-cm\n@Temperature 700 °C",
          "englishValue": ">= 1.00e+8 ohm-cm\n@Temperature 1290 °F",
          "comments": ""
        },
        {
          "propertyName": "Electrical Resistivity",
          "metricValue": ">= 1.00e+12 ohm-cm\n@Temperature 300 °C",
          "englishValue": ">= 1.00e+12 ohm-cm\n@Temperature 572 °F",
          "comments": ""
        },
        {
          "propertyName": "Electrical Resistivity",
          "metricValue": "1.00e+14 ohm-cm\n@Temperature 25.0 °C",
          "englishValue": "1.00e+14 ohm-cm\n@Temperature 77.0 °F",
          "comments": ""
        },
        {
          "propertyName": "Dielectric Constant",
          "metricValue": "9.9\n@Frequency 1000 Hz",
          "englishValue": "9.9\n@Frequency 1000 Hz",
          "comments": "(± 2%)"
        },
        {
          "propertyName": "Dielectric Constant",
          "metricValue": "9.9\n@Frequency 1e+6 Hz",
          "englishValue": "9.9\n@Frequency 1e+6 Hz",
          "comments": "(± 2%)"
        },
        {
          "propertyName": "Dielectric Strength",
          "metricValue": "670 kV/mm\n@Thickness 0.635 mm,\nFrequency 60 Hz",
          "englishValue": "17000 kV/in\n@Thickness 0.0250 in,\nFrequency 60 Hz",
          "comments": "avg. RMS values, AC"
        },
        {
          "propertyName": "Dissipation Factor",
          "metricValue": "0.0020\n@Frequency 1e+6 Hz",
          "englishValue": "0.0020\n@Frequency 1e+6 Hz",
          "comments": ""
        },
        {
          "propertyName": "Dissipation Factor",
          "metricValue": "0.0050\n@Frequency 1000 Hz",
          "englishValue": "0.0050\n@Frequency 1000 Hz",
          "comments": ""
        }
      ],
      "Thermal Properties": [
        {
          "propertyName": "CTE, linear",
          "metricValue": "6.70 µm/m-°C\n@Temperature 25.0 °C",
          "englishValue": "3.72 µin/in-°F\n@Temperature 77.0 °F",
          "comments": "ASTM C372"
        },
        {
          "propertyName": "CTE, linear",
          "metricValue": "7.50 µm/m-°C\n@Temperature 300 °C",
          "englishValue": "4.17 µin/in-°F\n@Temperature 572 °F",
          "comments": ""
        },
        {
          "propertyName": "CTE, linear",
          "metricValue": "8.00 µm/m-°C\n@Temperature 600 °C",
          "englishValue": "4.44 µin/in-°F\n@Temperature 1110 °F",
          "comments": ""
        },
        {
          "propertyName": "CTE, linear",
          "metricValue": "8.30 µm/m-°C\n@Temperature 1000 °C",
          "englishValue": "4.61 µin/in-°F\n@Temperature 1830 °F",
          "comments": ""
        },
        {
          "propertyName": "Thermal Conductivity",
          "metricValue": "34.7 W/m-K",
          "englishValue": "241 BTU-in/hr-ft²-°F",
          "comments": ""
        },
        {
          "propertyName": "Thermal Conductivity",
          "metricValue": "12.6 W/m-K\n@Temperature 400 °C",
          "englishValue": "87.4 BTU-in/hr-ft²-°F\n@Temperature 752 °F",
          "comments": ""
        },
        {
          "propertyName": "Thermal Conductivity",
          "metricValue": "25.5 W/m-K\n@Temperature 100 °C",
          "englishValue": "177 BTU-in/hr-ft²-°F\n@Temperature 212 °F",
          "comments": ""
        }
      ],
      "Component Elements Properties": [
        {
          "propertyName": "Al2O3",
          "metricValue": "99.5 %",
          "englishValue": "99.5 %",
          "comments": ""
        }
      ]
    }
  },
  {
    "name": "99.6% Alumina, thin-film substrate",
    "properties": {
      "Physical Properties": [
        {
          "propertyName": "Density",
          "metricValue": "3.90 g/cc",
          "englishValue": "0.141 lb/in³",
          "comments": ""
        },
        {
          "propertyName": "Water Absorption",
          "metricValue": "0.00 %",
          "englishValue": "0.00 %",
          "comments": "24 hrs. (ASTM C373)"
        }
      ],
      "Mechanical Properties": [
        {
          "propertyName": "Modulus of Elasticity",
          "metricValue": "370 GPa",
          "englishValue": "53700 ksi",
          "comments": ""
        },
        {
          "propertyName": "Poissons Ratio",
          "metricValue": "0.20",
          "englishValue": "0.20",
          "comments": ""
        },
        {
          "propertyName": "Shear Modulus",
          "metricValue": "154 GPa",
          "englishValue": "22300 ksi",
          "comments": "Calculated"
        }
      ],
      "Electrical Properties": [
        {
          "propertyName": "Electrical Resistivity",
          "metricValue": ">= 1.00e+8 ohm-cm\n@Temperature 500 °C",
          "englishValue": ">= 1.00e+8 ohm-cm\n@Temperature 932 °F",
          "comments": ""
        },
        {
          "propertyName": "Electrical Resistivity",
          "metricValue": ">= 1.00e+8 ohm-cm\n@Temperature 700 °C",
          "englishValue": ">= 1.00e+8 ohm-cm\n@Temperature 1290 °F",
          "comments": ""
        },
        {
          "propertyName": "Electrical Resistivity",
          "metricValue": ">= 1.00e+12 ohm-cm\n@Temperature 300 °C",
          "englishValue": ">= 1.00e+12 ohm-cm\n@Temperature 572 °F",
          "comments": ""
        },
        {
          "propertyName": "Electrical Resistivity",
          "metricValue": "1.00e+14 ohm-cm\n@Temperature 25.0 °C",
          "englishValue": "1.00e+14 ohm-cm\n@Temperature 77.0 °F",
          "comments": ""
        },
        {
          "propertyName": "Dielectric Constant",
          "metricValue": "9.9\n@Frequency 1000 Hz",
          "englishValue": "9.9\n@Frequency 1000 Hz",
          "comments": "(± 1%)"
        },
        {
          "propertyName": "Dielectric Constant",
          "metricValue": "9.9\n@Frequency 1e+6 Hz",
          "englishValue": "9.9\n@Frequency 1e+6 Hz",
          "comments": "(± 1%)"
        },
        {
          "propertyName": "Dielectric Strength",
          "metricValue": "670 kV/mm\n@Thickness 0.635 mm,\nFrequency 60 Hz",
          "englishValue": "17000 kV/in\n@Thickness 0.0250 in,\nFrequency 60 Hz",
          "comments": "avg. RMS values, AC"
        },
        {
          "propertyName": "Dissipation Factor",
          "metricValue": "0.0020\n@Frequency 1e+6 Hz",
          "englishValue": "0.0020\n@Frequency 1e+6 Hz",
          "comments": ""
        },
        {
          "propertyName": "Dissipation Factor",
          "metricValue": "0.0050\n@Frequency 1000 Hz",
          "englishValue": "0.0050\n@Frequency 1000 Hz",
          "comments": ""
        }
      ],
      "Thermal Properties": [
        {
          "propertyName": "CTE, linear",
          "metricValue": "6.70 µm/m-°C\n@Temperature 20.0 °C",
          "englishValue": "3.72 µin/in-°F\n@Temperature 68.0 °F",
          "comments": "ASTM C372"
        },
        {
          "propertyName": "CTE, linear",
          "metricValue": "7.50 µm/m-°C\n@Temperature 250 °C",
          "englishValue": "4.17 µin/in-°F\n@Temperature 482 °F",
          "comments": ""
        },
        {
          "propertyName": "CTE, linear",
          "metricValue": "8.00 µm/m-°C\n@Temperature 500 °C",
          "englishValue": "4.44 µin/in-°F\n@Temperature 932 °F",
          "comments": ""
        },
        {
          "propertyName": "CTE, linear",
          "metricValue": "8.30 µm/m-°C\n@Temperature 1000 °C",
          "englishValue": "4.61 µin/in-°F\n@Temperature 1830 °F",
          "comments": ""
        },
        {
          "propertyName": "Thermal Conductivity",
          "metricValue": "34.7 W/m-K",
          "englishValue": "241 BTU-in/hr-ft²-°F",
          "comments": ""
        },
        {
          "propertyName": "Thermal Conductivity",
          "metricValue": "12.6 W/m-K\n@Temperature 400 °C",
          "englishValue": "87.4 BTU-in/hr-ft²-°F\n@Temperature 752 °F",
          "comments": ""
        },
        {
          "propertyName": "Thermal Conductivity",
          "metricValue": "25.5 W/m-K\n@Temperature 100 °C",
          "englishValue": "177 BTU-in/hr-ft²-°F\n@Temperature 212 °F",
          "comments": ""
        }
      ],
      "Component Elements Properties": [
        {
          "propertyName": "Al2O3",
          "metricValue": "99.6 %",
          "englishValue": "99.6 %",
          "comments": ""
        }
      ]
    }
  },
  {
    "name": "Barium Boride, BaB6",
    "properties": {
      "Physical Properties": [
        {
          "propertyName": "Density",
          "metricValue": "4.35 g/cc",
          "englishValue": "0.157 lb/in³",
          "comments": "theoretical"
        },
        {
          "propertyName": "Molecular Weight",
          "metricValue": "202.193 g/mol",
          "englishValue": "202.193 g/mol",
          "comments": ""
        }
      ],
      "Mechanical Properties": [
        {
          "propertyName": "Modulus of Elasticity",
          "metricValue": "385 GPa",
          "englishValue": "55800 ksi",
          "comments": ""
        }
      ],
      "Electrical Properties": [
        {
          "propertyName": "Electrical Resistivity",
          "metricValue": "0.0000770 ohm-cm",
          "englishValue": "0.0000770 ohm-cm",
          "comments": ""
        }
      ],
      "Thermal Properties": [
        {
          "propertyName": "Melting Point",
          "metricValue": "2270 °C",
          "englishValue": "4120 °F",
          "comments": ""
        }
      ],
      "Descriptive Properties": []
    }
  },
  {
    "name": "Beryllia, 99.5%; BeO",
    "properties": {
      "Physical Properties": [
        {
          "propertyName": "Density",
          "metricValue": "2.85 g/cc",
          "englishValue": "0.103 lb/in³",
          "comments": ""
        },
        {
          "propertyName": "a Lattice Constant",
          "metricValue": "2.698 Å",
          "englishValue": "2.698 Å",
          "comments": ""
        },
        {
          "propertyName": "c Lattice Constant",
          "metricValue": "4.38 Å",
          "englishValue": "4.38 Å",
          "comments": ""
        }
      ],
      "Mechanical Properties": [
        {
          "propertyName": "Poissons Ratio",
          "metricValue": "0.34\n@Temperature 20.0 - 1000 °C",
          "englishValue": "0.34\n@Temperature 68.0 - 1830 °F",
          "comments": ""
        },
        {
          "propertyName": "Poissons Ratio",
          "metricValue": "0.38\n@Temperature 20.0 °C",
          "englishValue": "0.38\n@Temperature 68.0 °F",
          "comments": ""
        }
      ],
      "Electrical Properties": [
        {
          "propertyName": "Dielectric Constant",
          "metricValue": "6.5\n@Frequency 1e+6 Hz",
          "englishValue": "6.5\n@Frequency 1e+6 Hz",
          "comments": ""
        },
        {
          "propertyName": "Dissipation Factor",
          "metricValue": "0.00040\n@Frequency 1e+6 Hz",
          "englishValue": "0.00040\n@Frequency 1e+6 Hz",
          "comments": ""
        }
      ],
      "Thermal Properties": [
        {
          "propertyName": "Heat of Fusion",
          "metricValue": "2844 J/g",
          "englishValue": "1223 BTU/lb",
          "comments": ""
        },
        {
          "propertyName": "CTE, linear",
          "metricValue": "6.40 µm/m-°C\n@Temperature 200 °C",
          "englishValue": "3.56 µin/in-°F\n@Temperature 392 °F",
          "comments": ""
        },
        {
          "propertyName": "CTE, linear",
          "metricValue": "7.20 µm/m-°C\n@Temperature 500 °C",
          "englishValue": "4.00 µin/in-°F\n@Temperature 932 °F",
          "comments": ""
        },
        {
          "propertyName": "Thermal Conductivity",
          "metricValue": "248 W/m-K",
          "englishValue": "1720 BTU-in/hr-ft²-°F",
          "comments": ""
        },
        {
          "propertyName": "Thermal Conductivity",
          "metricValue": "188 W/m-K\n@Temperature 100 °C",
          "englishValue": "1300 BTU-in/hr-ft²-°F\n@Temperature 212 °F",
          "comments": ""
        },
        {
          "propertyName": "Melting Point",
          "metricValue": "2527 °C",
          "englishValue": "4581 °F",
          "comments": ""
        }
      ],
      "Descriptive Properties": []
    }
  },
  {
    "name": "Calcium Hydroxyapatite, Ca10(PO4)6(OH)2",
    "properties": {
      "Physical Properties": [
        {
          "propertyName": "Density",
          "metricValue": "3.05 - 3.15 g/cc",
          "englishValue": "0.110 - 0.114 lb/in³",
          "comments": ""
        },
        {
          "propertyName": "Density",
          "metricValue": "3.219 g/cc",
          "englishValue": "0.1163 lb/in³",
          "comments": "Calculated (for zero porosity)"
        },
        {
          "propertyName": "Porosity",
          "metricValue": "0.10 - 3.0 %",
          "englishValue": "0.10 - 3.0 %",
          "comments": ""
        },
        {
          "propertyName": "a Lattice Constant",
          "metricValue": "9.432 Å",
          "englishValue": "9.432 Å",
          "comments": ""
        },
        {
          "propertyName": "c Lattice Constant",
          "metricValue": "6.881 Å",
          "englishValue": "6.881 Å",
          "comments": ""
        }
      ],
      "Mechanical Properties": [
        {
          "propertyName": "Tensile Strength, Ultimate",
          "metricValue": "38.0 - 48.0 MPa",
          "englishValue": "5510 - 6960 psi",
          "comments": ""
        },
        {
          "propertyName": "Modulus of Elasticity",
          "metricValue": "7.00 - 13.0 GPa",
          "englishValue": "1020 - 1890 ksi",
          "comments": ""
        },
        {
          "propertyName": "Flexural Strength",
          "metricValue": "100 - 120 MPa",
          "englishValue": "14500 - 17400 psi",
          "comments": ""
        },
        {
          "propertyName": "Compressive Strength",
          "metricValue": "350 - 450 MPa",
          "englishValue": "50800 - 65300 psi",
          "comments": ""
        },
        {
          "propertyName": "Poissons Ratio",
          "metricValue": "0.27",
          "englishValue": "0.27",
          "comments": ""
        },
        {
          "propertyName": "Shear Modulus",
          "metricValue": "2.76 - 5.12 GPa",
          "englishValue": "400 - 743 ksi",
          "comments": "Calculated"
        }
      ],
      "Descriptive Properties": []
    }
  },
  {
    "name": "Tetracalcium-Phosphate, Ca4PO9",
    "properties": {
      "Physical Properties": [
        {
          "propertyName": "Density",
          "metricValue": "3.10 g/cc",
          "englishValue": "0.112 lb/in³",
          "comments": ""
        }
      ],
      "Mechanical Properties": [
        {
          "propertyName": "Compressive Strength",
          "metricValue": "120 - 200 MPa",
          "englishValue": "17400 - 29000 psi",
          "comments": ""
        }
      ]
    }
  },
  {
    "name": "Tricalcium-Phosphate (TCP), CA3(PO4)2",
    "properties": {
      "Physical Properties": [
        {
          "propertyName": "Density",
          "metricValue": "3.14 g/cc",
          "englishValue": "0.113 lb/in³",
          "comments": ""
        }
      ],
      "Mechanical Properties": [
        {
          "propertyName": "Compressive Strength",
          "metricValue": "120 MPa",
          "englishValue": "17400 psi",
          "comments": ""
        }
      ]
    }
  },
  {
    "name": "Cordierite, 2MgO-2Al2O3-5SiO2",
    "properties": {
      "Physical Properties": [
        {
          "propertyName": "Density",
          "metricValue": "2.30 g/cc",
          "englishValue": "0.0831 lb/in³",
          "comments": ""
        },
        {
          "propertyName": "Water Absorption",
          "metricValue": "3.0 %",
          "englishValue": "3.0 %",
          "comments": ""
        }
      ],
      "Mechanical Properties": [
        {
          "propertyName": "Hardness, Mohs",
          "metricValue": "7.5",
          "englishValue": "7.5",
          "comments": ""
        },
        {
          "propertyName": "Tensile Strength, Ultimate",
          "metricValue": "40.0 MPa",
          "englishValue": "5800 psi",
          "comments": ""
        },
        {
          "propertyName": "Modulus of Elasticity",
          "metricValue": "125 GPa",
          "englishValue": "18100 ksi",
          "comments": ""
        },
        {
          "propertyName": "Flexural Strength",
          "metricValue": "90.0 MPa",
          "englishValue": "13100 psi",
          "comments": ""
        },
        {
          "propertyName": "Compressive Strength",
          "metricValue": "300 MPa",
          "englishValue": "43500 psi",
          "comments": ""
        },
        {
          "propertyName": "Poissons Ratio",
          "metricValue": "0.26",
          "englishValue": "0.26",
          "comments": ""
        },
        {
          "propertyName": "Shear Modulus",
          "metricValue": "50.0 GPa",
          "englishValue": "7250 ksi",
          "comments": ""
        }
      ],
      "Electrical Properties": [
        {
          "propertyName": "Electrical Resistivity",
          "metricValue": "1.00e+14 ohm-cm",
          "englishValue": "1.00e+14 ohm-cm",
          "comments": ""
        },
        {
          "propertyName": "Dielectric Constant",
          "metricValue": "5.0",
          "englishValue": "5.0",
          "comments": ""
        },
        {
          "propertyName": "Dielectric Strength",
          "metricValue": "7.00 kV/mm",
          "englishValue": "178 kV/in",
          "comments": "Wide Variation Between Grades"
        }
      ],
      "Thermal Properties": [
        {
          "propertyName": "CTE, linear",
          "metricValue": "2.20 µm/m-°C\n@Temperature 20.0 - 300 °C",
          "englishValue": "1.22 µin/in-°F\n@Temperature 68.0 - 572 °F",
          "comments": ""
        },
        {
          "propertyName": "CTE, linear",
          "metricValue": "2.80 µm/m-°C\n@Temperature 20.0 - 700 °C",
          "englishValue": "1.56 µin/in-°F\n@Temperature 68.0 - 1290 °F",
          "comments": ""
        },
        {
          "propertyName": "CTE, linear",
          "metricValue": "3.00 µm/m-°C\n@Temperature 20.0 - 1000 °C",
          "englishValue": "1.67 µin/in-°F\n@Temperature 68.0 - 1830 °F",
          "comments": ""
        },
        {
          "propertyName": "Specific Heat Capacity",
          "metricValue": "0.900 J/g-°C",
          "englishValue": "0.215 BTU/lb-°F",
          "comments": ""
        },
        {
          "propertyName": "Thermal Conductivity",
          "metricValue": "2.50 W/m-K",
          "englishValue": "17.4 BTU-in/hr-ft²-°F",
          "comments": ""
        },
        {
          "propertyName": "Maximum Service Temperature, Air",
          "metricValue": "1100 °C",
          "englishValue": "2010 °F",
          "comments": ""
        }
      ],
      "Optical Properties": [
        {
          "propertyName": "Refractive Index",
          "metricValue": "1.54",
          "englishValue": "1.54",
          "comments": ""
        }
      ]
    }
  },
  {
    "name": "Calcium Boride, CaB6",
    "properties": {
      "Physical Properties": [
        {
          "propertyName": "Density",
          "metricValue": "2.43 g/cc",
          "englishValue": "0.0878 lb/in³",
          "comments": "theoretical"
        },
        {
          "propertyName": "Molecular Weight",
          "metricValue": "104.944 g/mol",
          "englishValue": "104.944 g/mol",
          "comments": ""
        }
      ],
      "Mechanical Properties": [
        {
          "propertyName": "Modulus of Elasticity",
          "metricValue": "451 GPa",
          "englishValue": "65400 ksi",
          "comments": ""
        }
      ],
      "Electrical Properties": [
        {
          "propertyName": "Electrical Resistivity",
          "metricValue": "0.000222 ohm-cm",
          "englishValue": "0.000222 ohm-cm",
          "comments": ""
        }
      ],
      "Thermal Properties": [
        {
          "propertyName": "CTE, linear",
          "metricValue": "6.00 - 7.00 µm/m-°C\n@Temperature 500 °C",
          "englishValue": "3.33 - 3.89 µin/in-°F\n@Temperature 932 °F",
          "comments": ""
        },
        {
          "propertyName": "Thermal Conductivity",
          "metricValue": "37.6 - 41.0 W/m-K",
          "englishValue": "261 - 285 BTU-in/hr-ft²-°F",
          "comments": ""
        },
        {
          "propertyName": "Melting Point",
          "metricValue": "2235 °C",
          "englishValue": "4055 °F",
          "comments": ""
        }
      ]
    }
  },
  {
    "name": "Chromium Carbide, Cr3C2",
    "properties": {
      "Physical Properties": [
        {
          "propertyName": "Density",
          "metricValue": "6.66 - 6.68 g/cc",
          "englishValue": "0.241 - 0.241 lb/in³",
          "comments": ""
        },
        {
          "propertyName": "Molecular Weight",
          "metricValue": "180.01 g/mol",
          "englishValue": "180.01 g/mol",
          "comments": ""
        }
      ],
      "Mechanical Properties": [
        {
          "propertyName": "Hardness, Rockwell A",
          "metricValue": "91",
          "englishValue": "91",
          "comments": ""
        },
        {
          "propertyName": "Vickers Microhardness",
          "metricValue": "2280",
          "englishValue": "2280",
          "comments": ""
        },
        {
          "propertyName": "Modulus of Elasticity",
          "metricValue": "373 - 386 GPa",
          "englishValue": "54100 - 56000 ksi",
          "comments": ""
        },
        {
          "propertyName": "Compressive Strength",
          "metricValue": "413 MPa\n@Temperature 1400 °C",
          "englishValue": "59900 psi\n@Temperature 2550 °F",
          "comments": ""
        },
        {
          "propertyName": "Compressive Strength",
          "metricValue": "564 MPa\n@Temperature 1200 °C",
          "englishValue": "81800 psi\n@Temperature 2190 °F",
          "comments": ""
        },
        {
          "propertyName": "Compressive Strength",
          "metricValue": "929 MPa\n@Temperature 1000 °C",
          "englishValue": "135000 psi\n@Temperature 1830 °F",
          "comments": ""
        },
        {
          "propertyName": "Compressive Strength",
          "metricValue": "1039 MPa\n@Temperature 22.0 °C",
          "englishValue": "150700 psi\n@Temperature 71.6 °F",
          "comments": ""
        }
      ],
      "Thermal Properties": [
        {
          "propertyName": "CTE, linear",
          "metricValue": "10.3 µm/m-°C\n@Temperature 20.0 °C",
          "englishValue": "5.72 µin/in-°F\n@Temperature 68.0 °F",
          "comments": ""
        },
        {
          "propertyName": "Boiling Point",
          "metricValue": "3800 °C",
          "englishValue": "6870 °F",
          "comments": ""
        },
        {
          "propertyName": "Decomposition Temperature",
          "metricValue": "1800 °C",
          "englishValue": "3270 °F",
          "comments": "not congruent melting; dissociation temperature"
        }
      ],
      "Descriptive Properties": []
    }
  },
  {
    "name": "Cerium Boride, CeB6",
    "properties": {
      "Physical Properties": [
        {
          "propertyName": "Density",
          "metricValue": "4.79 g/cc",
          "englishValue": "0.173 lb/in³",
          "comments": "theoretical"
        },
        {
          "propertyName": "Molecular Weight",
          "metricValue": "204.981 g/mol",
          "englishValue": "204.981 g/mol",
          "comments": ""
        }
      ],
      "Mechanical Properties": [
        {
          "propertyName": "Modulus of Elasticity",
          "metricValue": "379 GPa",
          "englishValue": "55000 ksi",
          "comments": ""
        }
      ],
      "Electrical Properties": [
        {
          "propertyName": "Electrical Resistivity",
          "metricValue": "0.0000290 ohm-cm",
          "englishValue": "0.0000290 ohm-cm",
          "comments": ""
        }
      ],
      "Thermal Properties": [
        {
          "propertyName": "CTE, linear",
          "metricValue": "6.80 - 7.80 µm/m-°C\n@Temperature 20.0 - 800 °C",
          "englishValue": "3.78 - 4.33 µin/in-°F\n@Temperature 68.0 - 1470 °F",
          "comments": ""
        },
        {
          "propertyName": "Thermal Conductivity",
          "metricValue": "33.0 - 34.8 W/m-K",
          "englishValue": "229 - 242 BTU-in/hr-ft²-°F",
          "comments": ""
        },
        {
          "propertyName": "Melting Point",
          "metricValue": "2550 °C",
          "englishValue": "4620 °F",
          "comments": ""
        }
      ],
      "Descriptive Properties": []
    }
  },
  {
    "name": "Hafnium Carbide, HfC",
    "properties": {
      "Physical Properties": [
        {
          "propertyName": "Density",
          "metricValue": "12.2 g/cc",
          "englishValue": "0.441 lb/in³",
          "comments": "typical processed"
        },
        {
          "propertyName": "Density",
