Repository: MO2C/CeramicMLProject

File: Project Files/Scrapers/javascript/refractory_ceramics.json (part 3 of 6)
[
          "metricValue": "12.76 g/cc",
          "englishValue": "0.4610 lb/in³",
          "comments": "theoretical"
        },
        {
          "propertyName": "Molecular Weight",
          "metricValue": "190.5 g/mol",
          "englishValue": "190.5 g/mol",
          "comments": ""
        },
        {
          "propertyName": "Molecular Weight",
          "metricValue": "190.5 g/mol",
          "englishValue": "190.5 g/mol",
          "comments": ""
        }
      ],
      "Mechanical Properties": [
        {
          "propertyName": "Knoop Microhardness",
          "metricValue": "2000 - 2500",
          "englishValue": "2000 - 2500",
          "comments": "50 g load"
        },
        {
          "propertyName": "Knoop Microhardness",
          "metricValue": "2260 - 3050",
          "englishValue": "2260 - 3050",
          "comments": "100 g load"
        },
        {
          "propertyName": "Vickers Microhardness",
          "metricValue": "1800 - 2500",
          "englishValue": "1800 - 2500",
          "comments": "200 g load, single crystal"
        },
        {
          "propertyName": "Modulus of Elasticity",
          "metricValue": "352 GPa",
          "englishValue": "51100 ksi",
          "comments": ""
        },
        {
          "propertyName": "Poissons Ratio",
          "metricValue": "0.18",
          "englishValue": "0.18",
          "comments": ""
        },
        {
          "propertyName": "Shear Modulus",
          "metricValue": "149 GPa",
          "englishValue": "21600 ksi",
          "comments": "Calculated"
        }
      ],
      "Electrical Properties": [
        {
          "propertyName": "Electrical Resistivity",
          "metricValue": "0.000109 ohm-cm",
          "englishValue": "0.000109 ohm-cm",
          "comments": ""
        }
      ],
      "Thermal Properties": [
        {
          "propertyName": "CTE, linear",
          "metricValue": "6.60 µm/m-°C\n@Temperature 20.0 °C",
          "englishValue": "3.67 µin/in-°F\n@Temperature 68.0 °F",
          "comments": ""
        },
        {
          "propertyName": "Melting Point",
          "metricValue": "3000 °C",
          "englishValue": "5430 °F",
          "comments": ""
        },
        {
          "propertyName": "Melting Point",
          "metricValue": "3900 °C",
          "englishValue": "7050 °F",
          "comments": ""
        }
      ],
      "Descriptive Properties": []
    }
  },
  {
    "name": "Molybdenum Carbide, Mo2C",
    "properties": {
      "Physical Properties": [
        {
          "propertyName": "Density",
          "metricValue": "8.20 g/cc",
          "englishValue": "0.296 lb/in³",
          "comments": "typical processed"
        },
        {
          "propertyName": "Density",
          "metricValue": "9.18 g/cc",
          "englishValue": "0.332 lb/in³",
          "comments": "theoretical"
        },
        {
          "propertyName": "Molecular Weight",
          "metricValue": "203.89 g/mol",
          "englishValue": "203.89 g/mol",
          "comments": ""
        }
      ],
      "Mechanical Properties": [
        {
          "propertyName": "Hardness, Rockwell A",
          "metricValue": "89",
          "englishValue": "89",
          "comments": ""
        },
        {
          "propertyName": "Vickers Microhardness",
          "metricValue": "1950",
          "englishValue": "1950",
          "comments": ""
        },
        {
          "propertyName": "Modulus of Elasticity",
          "metricValue": "227 - 553 GPa",
          "englishValue": "32900 - 80200 ksi",
          "comments": ""
        },
        {
          "propertyName": "Compressive Strength",
          "metricValue": "901 MPa",
          "englishValue": "131000 psi",
          "comments": ""
        }
      ],
      "Electrical Properties": [
        {
          "propertyName": "Electrical Resistivity",
          "metricValue": "0.0000970 ohm-cm",
          "englishValue": "0.0000970 ohm-cm",
          "comments": ""
        }
      ],
      "Thermal Properties": [
        {
          "propertyName": "CTE, linear",
          "metricValue": "7.80 µm/m-°C\n@Temperature 20.0 °C",
          "englishValue": "4.33 µin/in-°F\n@Temperature 68.0 °F",
          "comments": ""
        },
        {
          "propertyName": "Melting Point",
          "metricValue": "2505 - 2692 °C",
          "englishValue": "4541 - 4878 °F",
          "comments": ""
        },
        {
          "propertyName": "Solidus",
          "metricValue": "2490 °C",
          "englishValue": "4510 °F",
          "comments": ""
        },
        {
          "propertyName": "Liquidus",
          "metricValue": "2520 °C",
          "englishValue": "4570 °F",
          "comments": ""
        }
      ],
      "Descriptive Properties": []
    }
  },
  {
    "name": "Niobium Carbide, NbC",
    "properties": {
      "Physical Properties": [
        {
          "propertyName": "Density",
          "metricValue": "7.60 g/cc",
          "englishValue": "0.275 lb/in³",
          "comments": "typical processed"
        },
        {
          "propertyName": "Density",
          "metricValue": "7.82 g/cc",
          "englishValue": "0.283 lb/in³",
          "comments": "theoretical"
        },
        {
          "propertyName": "Molecular Weight",
          "metricValue": "104.917 g/mol",
          "englishValue": "104.917 g/mol",
          "comments": ""
        }
      ],
      "Mechanical Properties": [
        {
          "propertyName": "Hardness, Rockwell A",
          "metricValue": "90",
          "englishValue": "90",
          "comments": "at RT"
        },
        {
          "propertyName": "Vickers Microhardness",
          "metricValue": "2400",
          "englishValue": "2400",
          "comments": ""
        },
        {
          "propertyName": "Tensile Strength, Ultimate",
          "metricValue": "244 MPa",
          "englishValue": "35400 psi",
          "comments": "at RT"
        },
        {
          "propertyName": "Modulus of Elasticity",
          "metricValue": "330 - 537 GPa",
          "englishValue": "47900 - 77900 ksi",
          "comments": ""
        },
        {
          "propertyName": "Compressive Strength",
          "metricValue": "2374 MPa",
          "englishValue": "344300 psi",
          "comments": "at RT"
        },
        {
          "propertyName": "Poissons Ratio",
          "metricValue": "0.22\n@Temperature 23.0 °C",
          "englishValue": "0.22\n@Temperature 73.4 °F",
          "comments": ""
        },
        {
          "propertyName": "Poissons Ratio",
          "metricValue": "0.25\n@Temperature 1930 °C",
          "englishValue": "0.25\n@Temperature 3510 °F",
          "comments": ""
        },
        {
          "propertyName": "Shear Modulus",
          "metricValue": "197 - 245 GPa",
          "englishValue": "28600 - 35500 ksi",
          "comments": ""
        }
      ],
      "Electrical Properties": [
        {
          "propertyName": "Electrical Resistivity",
          "metricValue": "0.0000740 ohm-cm",
          "englishValue": "0.0000740 ohm-cm",
          "comments": ""
        }
      ],
      "Thermal Properties": [
        {
          "propertyName": "CTE, linear",
          "metricValue": "6.70 µm/m-°C\n@Temperature 20.0 °C",
          "englishValue": "3.72 µin/in-°F\n@Temperature 68.0 °F",
          "comments": ""
        },
        {
          "propertyName": "Melting Point",
          "metricValue": "3500 °C",
          "englishValue": "6330 °F",
          "comments": ""
        },
        {
          "propertyName": "Solidus",
          "metricValue": "3425 °C",
          "englishValue": "6197 °F",
          "comments": ""
        },
        {
          "propertyName": "Liquidus",
          "metricValue": "3575 °C",
          "englishValue": "6467 °F",
          "comments": ""
        },
        {
          "propertyName": "Boiling Point",
          "metricValue": "4300 °C",
          "englishValue": "7770 °F",
          "comments": ""
        }
      ],
      "Descriptive Properties": []
    }
  },
  {
    "name": "Silicon Carbide, CVD",
    "properties": {
      "Physical Properties": [
        {
          "propertyName": "Density",
          "metricValue": "3.10 g/cc",
          "englishValue": "0.112 lb/in³",
          "comments": ""
        }
      ],
      "Mechanical Properties": [
        {
          "propertyName": "Knoop Microhardness",
          "metricValue": "3000",
          "englishValue": "3000",
          "comments": "at 25°C"
        },
        {
          "propertyName": "Modulus of Elasticity",
          "metricValue": "420 GPa",
          "englishValue": "60900 ksi",
          "comments": ""
        },
        {
          "propertyName": "Compressive Strength",
          "metricValue": "345 MPa\n@Temperature 20.0 °C",
          "englishValue": "50000 psi\n@Temperature 68.0 °F",
          "comments": ""
        }
      ]
    }
  },
  {
    "name": "Silicon Carbide, Alpha SiC",
    "properties": {
      "Physical Properties": [
        {
          "propertyName": "Density",
          "metricValue": "3.10 g/cc",
          "englishValue": "0.112 lb/in³",
          "comments": "sintered"
        },
        {
          "propertyName": "Density",
          "metricValue": "3.21 g/cc",
          "englishValue": "0.116 lb/in³",
          "comments": "crystalline"
        },
        {
          "propertyName": "a Lattice Constant",
          "metricValue": "3.0817 Å",
          "englishValue": "3.0817 Å",
          "comments": ""
        },
        {
          "propertyName": "c Lattice Constant",
          "metricValue": "15.1183 Å",
          "englishValue": "15.1183 Å",
          "comments": ""
        }
      ],
      "Mechanical Properties": [
        {
          "propertyName": "Modulus of Elasticity",
          "metricValue": "410 GPa",
          "englishValue": "59500 ksi",
          "comments": "sintered"
        },
        {
          "propertyName": "Compressive Strength",
          "metricValue": "4600 MPa",
          "englishValue": "667000 psi",
          "comments": "sintered"
        },
        {
          "propertyName": "Poissons Ratio",
          "metricValue": "0.14",
          "englishValue": "0.14",
          "comments": "sintered"
        },
        {
          "propertyName": "Fracture Toughness",
          "metricValue": "4.60 MPa-m½",
          "englishValue": "4.19 ksi-in½",
          "comments": "sintered"
        },
        {
          "propertyName": "Shear Modulus",
          "metricValue": "180 GPa",
          "englishValue": "26100 ksi",
          "comments": "Calculated"
        }
      ],
      "Electrical Properties": [
        {
          "propertyName": "Magnetic Susceptibility",
          "metricValue": "-0.00000640",
          "englishValue": "-0.00000640",
          "comments": "Atomic (cgs)"
        },
        {
          "propertyName": "Dielectric Constant",
          "metricValue": "10.2",
          "englishValue": "10.2",
          "comments": ""
        },
        {
          "propertyName": "Band Gap",
          "metricValue": "2.86 eV",
          "englishValue": "2.86 eV",
          "comments": ""
        },
        {
          "propertyName": "Electron Mobility, cm²/V-s",
          "metricValue": "400",
          "englishValue": "400",
          "comments": ""
        }
      ],
      "Thermal Properties": [
        {
          "propertyName": "Specific Heat Capacity",
          "metricValue": "0.670 J/g-°C",
          "englishValue": "0.160 BTU/lb-°F",
          "comments": "sintered"
        },
        {
          "propertyName": "Thermal Conductivity",
          "metricValue": "77.5 W/m-K\n@Temperature 400 °C",
          "englishValue": "538 BTU-in/hr-ft²-°F\n@Temperature 752 °F",
          "comments": "sintered"
        },
        {
          "propertyName": "Thermal Conductivity",
          "metricValue": "125.6 W/m-K\n@Temperature 200 °C",
          "englishValue": "871.7 BTU-in/hr-ft²-°F\n@Temperature 392 °F",
          "comments": "sintered"
        },
        {
          "propertyName": "Melting Point",
          "metricValue": "2797 °C",
          "englishValue": "5067 °F",
          "comments": ""
        }
      ],
      "Optical Properties": [
        {
          "propertyName": "Refractive Index",
          "metricValue": "2.67",
          "englishValue": "2.67",
          "comments": ""
        }
      ],
      "Descriptive Properties": []
    }
  },
  {
    "name": "Silicon Carbide, sublimed",
    "properties": {
      "Physical Properties": [
        {
          "propertyName": "Density",
          "metricValue": "3.186 g/cc",
          "englishValue": "0.1151 lb/in³",
          "comments": ""
        }
      ],
      "Mechanical Properties": [
        {
          "propertyName": "Modulus of Elasticity",
          "metricValue": "459 - 476 GPa",
          "englishValue": "66600 - 69000 ksi",
          "comments": ""
        },
        {
          "propertyName": "Fracture Toughness",
          "metricValue": "4.60 MPa-m½",
          "englishValue": "4.19 ksi-in½",
          "comments": ""
        }
      ],
      "Thermal Properties": [
        {
          "propertyName": "CTE, linear",
          "metricValue": "4.51 - 4.73 µm/m-°C\n@Temperature 20.0 - 1250 °C",
          "englishValue": "2.51 - 2.63 µin/in-°F\n@Temperature 68.0 - 2280 °F",
          "comments": ""
        },
        {
          "propertyName": "Thermal Conductivity",
          "metricValue": "110 W/m-K\n@Temperature 100 °C",
          "englishValue": "763 BTU-in/hr-ft²-°F\n@Temperature 212 °F",
          "comments": ""
        }
      ]
    }
  },
  {
    "name": "Silicon Carbide, Reaction-Bonded, SiSiC",
    "properties": {
      "Physical Properties": [
        {
          "propertyName": "Density",
          "metricValue": "2.90 - 3.10 g/cc",
          "englishValue": "0.105 - 0.112 lb/in³",
          "comments": ""
        },
        {
          "propertyName": "Water Absorption",
          "metricValue": "0.0 %",
          "englishValue": "0.0 %",
          "comments": ""
        }
      ],
      "Mechanical Properties": [
        {
          "propertyName": "Knoop Microhardness",
          "metricValue": "1000 - 1500\n@Load 2.00 kg",
          "englishValue": "1000 - 1500\n@Load 4.41 lb",
          "comments": "kg/mm2"
        },
        {
          "propertyName": "Modulus of Elasticity",
          "metricValue": "350 - 400 GPa",
          "englishValue": "50800 - 58000 ksi",
          "comments": ""
        },
        {
          "propertyName": "Flexural Strength",
          "metricValue": "150 - 450 MPa",
          "englishValue": "21800 - 65300 psi",
          "comments": ""
        },
        {
          "propertyName": "Compressive Strength",
          "metricValue": "1500 - 2500 MPa",
          "englishValue": "218000 - 363000 psi",
          "comments": ""
        },
        {
          "propertyName": "Poissons Ratio",
          "metricValue": "0.17 - 0.20",
          "englishValue": "0.17 - 0.20",
          "comments": ""
        },
        {
          "propertyName": "Fracture Toughness",
          "metricValue": "3.00 - 5.00 MPa-m½",
          "englishValue": "2.73 - 4.55 ksi-in½",
          "comments": ""
        }
      ],
      "Electrical Properties": [
        {
          "propertyName": "Electrical Resistivity",
          "metricValue": "1000 ohm-cm",
          "englishValue": "1000 ohm-cm",
          "comments": ""
        }
      ],
      "Thermal Properties": [
        {
          "propertyName": "CTE, linear",
          "metricValue": "2.90 - 5.00 µm/m-°C\n@Temperature 25.0 - 100 °C",
          "englishValue": "1.61 - 2.78 µin/in-°F\n@Temperature 77.0 - 212 °F",
          "comments": ""
        },
        {
          "propertyName": "Specific Heat Capacity",
          "metricValue": "0.700 J/g-°C",
          "englishValue": "0.167 BTU/lb-°F",
          "comments": ""
        },
        {
          "propertyName": "Thermal Conductivity",
          "metricValue": "100 - 180 W/m-K",
          "englishValue": "694 - 1250 BTU-in/hr-ft²-°F",
          "comments": ""
        },
        {
          "propertyName": "Maximum Service Temperature, Air",
          "metricValue": "1000 - 1400 °C",
          "englishValue": "1830 - 2550 °F",
          "comments": ""
        }
      ],
      "Descriptive Properties": []
    }
  },
  {
    "name": "Tantalum Carbide, TaC",
    "properties": {
      "Physical Properties": [
        {
          "propertyName": "Density",
          "metricValue": "14.3 g/cc",
          "englishValue": "0.517 lb/in³",
          "comments": ""
        },
        {
          "propertyName": "Molecular Weight",
          "metricValue": "192.959 g/mol",
          "englishValue": "192.959 g/mol",
          "comments": ""
        }
      ],
      "Mechanical Properties": [
        {
          "propertyName": "Hardness, Rockwell A",
          "metricValue": "88",
          "englishValue": "88",
          "comments": ""
        },
        {
          "propertyName": "Vickers Microhardness",
          "metricValue": "1790",
          "englishValue": "1790",
          "comments": ""
        },
        {
          "propertyName": "Hardness, Mohs",
          "metricValue": "9 - 10",
          "englishValue": "9 - 10",
          "comments": ""
        },
        {
          "propertyName": "Tensile Strength, Ultimate",
          "metricValue": "96.0 - 291 MPa",
          "englishValue": "13900 - 42200 psi",
          "comments": "at RT"
        },
        {
          "propertyName": "Modulus of Elasticity",
          "metricValue": "241 - 722 GPa",
          "englishValue": "35000 - 105000 ksi",
          "comments": ""
        },
        {
          "propertyName": "Poissons Ratio",
          "metricValue": "0.24",
          "englishValue": "0.24",
          "comments": ""
        },
        {
          "propertyName": "Shear Modulus",
          "metricValue": "215 - 227 GPa",
          "englishValue": "31200 - 32900 ksi",
          "comments": ""
        }
      ],
      "Electrical Properties": [
        {
          "propertyName": "Electrical Resistivity",
          "metricValue": "0.0000300 ohm-cm",
          "englishValue": "0.0000300 ohm-cm",
          "comments": ""
        }
      ],
      "Thermal Properties": [
        {
          "propertyName": "CTE, linear",
          "metricValue": "6.30 µm/m-°C\n@Temperature 20.0 °C",
          "englishValue": "3.50 µin/in-°F\n@Temperature 68.0 °F",
          "comments": ""
        },
        {
          "propertyName": "Thermal Conductivity",
          "metricValue": "22.0 W/m-K",
          "englishValue": "153 BTU-in/hr-ft²-°F",
          "comments": ""
        },
        {
          "propertyName": "Melting Point",
          "metricValue": "3865 - 3965 °C",
          "englishValue": "6989 - 7169 °F",
          "comments": ""
        },
        {
          "propertyName": "Solidus",
          "metricValue": "3865 °C",
          "englishValue": "6989 °F",
          "comments": ""
        },
        {
          "propertyName": "Liquidus",
          "metricValue": "3965 °C",
          "englishValue": "7169 °F",
          "comments": ""
        },
        {
          "propertyName": "Boiling Point",
          "metricValue": "4780 °C",
          "englishValue": "8640 °F",
          "comments": ""
        },
        {
          "propertyName": "Boiling Point",
          "metricValue": "4780 °C",
          "englishValue": "8640 °F",
          "comments": "alternate test"
        },
        {
          "propertyName": "Boiling Point",
          "metricValue": "5500 °C",
          "englishValue": "9930 °F",
          "comments": ""
        },
        {
          "propertyName": "Boiling Point",
          "metricValue": "5500 °C",
          "englishValue": "9930 °F",
          "comments": "Alternate tests."
        }
      ],
      "Descriptive Properties": []
    }
  },
  {
    "name": "Titanium Carbide, TiC",
    "properties": {
      "Physical Properties": [
        {
          "propertyName": "Density",
          "metricValue": "4.94 g/cc",
          "englishValue": "0.178 lb/in³",
          "comments": "theoretical"
        },
        {
          "propertyName": "Molecular Weight",
          "metricValue": "59.878 g/mol",
          "englishValue": "59.878 g/mol",
          "comments": ""
        }
      ],
      "Mechanical Properties": [
        {
          "propertyName": "Knoop Microhardness",
          "metricValue": "2000 - 2400",
          "englishValue": "2000 - 2400",
          "comments": "100 g load, single crystal"
        },
        {
          "propertyName": "Knoop Microhardness",
          "metricValue": "2000 - 2750",
          "englishValue": "2000 - 2750",
          "comments": "50 g load, single crystal"
        },
        {
          "propertyName": "Knoop Microhardness",
          "metricValue": "1800 - 5900",
          "englishValue": "1800 - 5900",
          "comments": ""
        },
        {
          "propertyName": "Hardness, Rockwell A",
          "metricValue": "93",
          "englishValue": "93",
          "comments": ""
        },
        {
          "propertyName": "Vickers Microhardness",
          "metricValue": "3200",
          "englishValue": "3200",
          "comments": "100 g load"
        },
        {
          "propertyName": "Tensile Strength, Ultimate",
          "metricValue": "258 MPa",
          "englishValue": "37400 psi",
          "comments": ""
        },
        {
          "propertyName": "Tensile Strength, Ultimate",
          "metricValue": "59.0 MPa\n@Temperature 1200 °C",
          "englishValue": "8560 psi\n@Temperature 2190 °F",
          "comments": ""
        },
        {
          "propertyName": "Tensile Strength, Ultimate",
          "metricValue": "114 MPa\n@Temperature 980 °C",
          "englishValue": "16500 psi\n@Temperature 1800 °F",
          "comments": ""
        },
        {
          "propertyName": "Modulus of Elasticity",
          "metricValue": "448 - 451 GPa",
          "englishValue": "65000 - 65400 ksi",
          "comments": ""
        },
        {
          "propertyName": "Poissons Ratio",
          "metricValue": "0.18 - 0.19",
          "englishValue": "0.18 - 0.19",
          "comments": "at RT"
        },
        {
          "propertyName": "Shear Modulus",
          "metricValue": "110 - 193 GPa",
          "englishValue": "16000 - 28000 ksi",
          "comments": ""
        },
        {
          "propertyName": "Shear Modulus",
          "metricValue": "186 GPa",
          "englishValue": "27000 ksi",
          "comments": "single crystal"
        },
        {
          "propertyName": "Shear Strength",
          "metricValue": "89.0 MPa\n@Temperature 1925 °C",
          "englishValue": "12900 psi\n@Temperature 3497 °F",
          "comments": ""
        },
        {
          "propertyName": "Shear Strength",
          "metricValue": "227 MPa\n@Temperature 1600 °C",
          "englishValue": "32900 psi\n@Temperature 2910 °F",
          "comments": ""
        },
        {
          "propertyName": "Shear Strength",
          "metricValue": "757 - 2958 MPa\n@Temperature 22.0 °C",
          "englishValue": "110000 - 429000 psi\n@Temperature 71.6 °F",
          "comments": ""
        }
      ],
      "Electrical Properties": [
        {
          "propertyName": "Electrical Resistivity",
          "metricValue": "0.000180 - 0.000250 ohm-cm",
          "englishValue": "0.000180 - 0.000250 ohm-cm",
          "comments": ""
        }
      ],
      "Thermal Properties": [
        {
          "propertyName": "CTE, linear",
          "metricValue": "7.70 µm/m-°C\n@Temperature 20.0 °C",
          "englishValue": "4.28 µin/in-°F\n@Temperature 68.0 °F",
          "comments": ""
        },
        {
          "propertyName": "Melting Point",
          "metricValue": "3065 °C",
          "englishValue": "5549 °F",
          "comments": ""
        },
        {
          "propertyName": "Solidus",
          "metricValue": "3050 °C",
          "englishValue": "5520 °F",
          "comments": ""
        },
        {
          "propertyName": "Liquidus",
          "metricValue": "3080 °C",
          "englishValue": "5580 °F",
          "comments": ""
        }
      ],
      "Descriptive Properties": []
    }
  },
  {
    "name": "Vanadium Carbide, VC",
    "properties": {
      "Physical Properties": [
        {
          "propertyName": "Density",
          "metricValue": "5.71 g/cc",
          "englishValue": "0.206 lb/in³",
          "comments": "theoretical"
        },
        {
          "propertyName": "Molecular Weight",
          "metricValue": "62.953 g/mol",
          "englishValue": "62.953 g/mol",
          "comments": ""
        }
      ],
      "Mechanical Properties": [
        {
          "propertyName": "Hardness, Rockwell A",
          "metricValue": "91",
          "englishValue": "91",
          "comments": "at RT"
        },
        {
          "propertyName": "Vickers Microhardness",
          "metricValue": "2950",
          "englishValue": "2950",
          "comments": ""
        },
        {
          "propertyName": "Modulus of Elasticity",
          "metricValue": "268 - 420 GPa",
          "englishValue": "38900 - 60900 ksi",
          "comments": "at RT"
        },
        {
          "propertyName": "Compressive Strength",
          "metricValue": "607 MPa",
          "englishValue": "88000 psi",
          "comments": "at RT"
        },
        {
          "propertyName": "Poissons Ratio",
          "metricValue": "0.22",
          "englishValue": "0.22",
          "comments": "at RT"
        },
        {
          "propertyName": "Shear Modulus",
          "metricValue": "157 GPa",
          "englishValue": "22800 ksi",
          "comments": "at RT"
        }
      ],
      "Electrical Properties": [
        {
          "propertyName": "Electrical Resistivity",
          "metricValue": "0.000150 ohm-cm",
          "englishValue": "0.000150 ohm-cm",
          "comments": ""
        }
      ],
      "Thermal Properties": [
        {
          "propertyName": "CTE, linear",
          "metricValue": "7.20 µm/m-°C\n@Temperature 20.0 °C",
          "englishValue": "4.00 µin/in-°F\n@Temperature 68.0 °F",
          "comments": ""
        },
        {
          "propertyName": "Melting Point",
          "metricValue": "2730 °C",
          "englishValue": "4950 °F",
          "comments": ""
        },
        {
          "propertyName": "Solidus",
          "metricValue": "2655 °C",
          "englishValue": "4811 °F",
          "comments": ""
        },
        {
          "propertyName": "Liquidus",
          "metricValue": "2810 °C",
          "englishValue": "5090 °F",
          "comments": ""
        }
      ],
      "Descriptive Properties": []
    }
  },
  {
    "name": "Tungsten Carbide, W2C",
    "properties": {
      "Physical Properties": [
        {
          "propertyName": "Density",
          "metricValue": "14.8 g/cc",
          "englishValue": "0.535 lb/in³",
          "comments": "theoretical"
        },
        {
          "propertyName": "Molecular Weight",
          "metricValue": "379.69 g/mol",
          "englishValue": "379.69 g/mol",
          "comments": ""
        }
      ],
      "Mechanical Properties": [
        {
          "propertyName": "Hardness, Knoop",
          "metricValue": "2150",
          "englishValue": "2150",
          "comments": ""
        },
        {
          "propertyName": "Hardness, Mohs",
          "metricValue": "9.0 - 10",
          "englishValue": "9.0 - 10",
          "comments": ""
        },
        {
          "propertyName": "Modulus of Elasticity",
          "metricValue": "420 GPa",
          "englishValue": "60900 ksi",
          "comments": ""
        }
      ],
      "Thermal Properties": [
        {
          "propertyName": "CTE, linear",
          "metricValue": "4.00 µm/m-°C\n@Temperature 20.0 °C",
          "englishValue": "2.22 µin/in-°F\n@Temperature 68.0 °F",
          "comments": ""
        },
        {
          "propertyName": "CTE, linear",
          "metricValue": "4.70 µm/m-°C\n@Temperature 20.0 - 2000 °C",
          "englishValue": "2.61 µin/in-°F\n@Temperature 68.0 - 3630 °F",
          "comments": ""
        },
        {
          "propertyName": "Melting Point",
          "metricValue": "2785 °C",
          "englishValue": "5045 °F",
          "comments": ""
        }
      ],
      "Descriptive Properties": []
    }
  },
  {
    "name": "Tungsten Carbide, WC",
    "properties": {
      "Physical Properties": [
        {
          "propertyName": "Density",
          "metricValue": "15.7 g/cc",
          "englishValue": "0.567 lb/in³",
          "comments": "theoretical"
        },
        {
          "propertyName": "Molecular Weight",
          "metricValue": "195.85 g/mol",
          "englishValue": "195.85 g/mol",
          "comments": ""
        }
      ],
      "Mechanical Properties": [
        {
          "propertyName": "Hardness, Rockwell A",
          "metricValue": "90",
          "englishValue": "90",
          "comments": ""
        },
        {
          "propertyName": "Vickers Microhardness",
          "metricValue": "1300",
          "englishValue": "1300",
          "comments": "in the (1010) plane"
        },
        {
          "propertyName": "Vickers Microhardness",
          "metricValue": "2200",
          "englishValue": "2200",
          "comments": "in the (0001) plane"
        },
        {
          "propertyName": "Tensile Strength, Ultimate",
          "metricValue": "344 MPa",
          "englishValue": "49900 psi",
          "comments": ""
        },
        {
          "propertyName": "Modulus of Elasticity",
          "metricValue": "669 - 696 GPa",
          "englishValue": "97000 - 101000 ksi",
          "comments": ""
        },
        {
          "propertyName": "Compressive Strength",
          "metricValue": "1404 MPa\n@Temperature 1000 °C",
          "englishValue": "203600 psi\n@Temperature 1830 °F",
          "comments": ""
        },
        {
          "propertyName": "Compressive Strength",
          "metricValue": "2683 MPa\n@Temperature 22.0 °C",
          "englishValue": "389100 psi\n@Temperature 71.6 °F",
          "comments": ""
        }
      ],
      "Electrical Properties": [
        {
          "propertyName": "Electrical Resistivity",
          "metricValue": "0.0000530 - 0.0000800 ohm-cm",
          "englishValue": "0.0000530 - 0.0000800 ohm-cm",
          "comments": ""
        },
        {
          "propertyName": "Magnetic Susceptibility",
          "metricValue": "0.000010",
          "englishValue": "0.000010",
          "comments": "cm^3/mol"
        }
      ],
      "Thermal Properties": [
        {
          "propertyName": "CTE, linear",
          "metricValue": "5.20 µm/m-°C\n@Temperature 20.0 °C",
          "englishValue": "2.89 µin/in-°F\n@Temperature 68.0 °F",
          "comments": "in the (0001) plane"
        },
        {
          "propertyName": "CTE, linear",
          "metricValue": "7.30 µm/m-°C\n@Temperature 20.0 °C",
          "englishValue": "4.06 µin/in-°F\n@Temperature 68.0 °F",
          "comments": "in the (10-10) plane"
        },
        {
          "propertyName": "Decomposition Temperature",
          "metricValue": "2800 - 2870 °C",
          "englishValue": "5070 - 5200 °F",
          "comments": "not congruent melting; dissociation temperature"
        }
      ],
      "Descriptive Properties": []
    }
  },
  {
    "name": "Zirconium Carbide, ZrC",
    "properties": {
      "Physical Properties": [
        {
          "propertyName": "Density",
          "metricValue": "6.56 g/cc",
          "englishValue": "0.237 lb/in³",
          "comments": "theoretical"
        },
        {
          "propertyName": "Density",
          "metricValue": "6.73 g/cc",
          "englishValue": "0.243 lb/in³",
          "comments": ""
        },
        {
          "propertyName": "Molecular Weight",
          "metricValue": "103.235 g/mol",
          "englishValue": "103.235 g/mol",
          "comments": ""
        }
      ],
      "Mechanical Properties": [
        {
          "propertyName": "Knoop Microhardness",
          "metricValue": "1830",
          "englishValue": "1830",
          "comments": "100 g load"
        },
        {
          "propertyName": "Vickers Microhardness",
          "metricValue": "2310 - 2520",
          "englishValue": "2310 - 2520",
          "comments": "50 g load"
        },
        {
          "propertyName": "Vickers Microhardness",
          "metricValue": "2600",
          "englishValue": "2600",
          "comments": "100 g load"
        },
        {
          "propertyName": "Tensile Strength, Ultimate",
          "metricValue": "14.0 - 48.0 MPa\n@Temperature 1925 °C",
          "englishValue": "2030 - 6960 psi\n@Temperature 3497 °F",
          "comments": ""
        },
        {
          "propertyName": "Tensile Strength, Ultimate",
          "metricValue": "83.0 - 96.0 MPa\n@Temperature 980 °C",
          "englishValue": "12000 - 13900 psi\n@Temperature 1800 °F",
          "comments": ""
        },
        {
          "propertyName": "Tensile Strength, Ultimate",
          "metricValue": "69.0 - 110 MPa\n@Temperature 1590 °C",
          "englishValue": "10000 - 16000 psi\n@Temperature 2890 °F",
          "comments": ""
        },
        {
          "propertyName": "Tensile Strength, Ultimate",
          "metricValue": "89.0 - 110 MPa\n@Temperature 1200 °C",
          "englishValue": "12900 - 16000 psi\n@Temperature 2190 °F",
          "comments": ""
        },
        {
          "propertyName": "Modulus of Elasticity",
          "metricValue": "385 - 406 GPa",
          "englishValue": "55800 - 58900 ksi",
          "comments": "single crystal"
        },
        {
          "propertyName": "Modulus of Elasticity",
          "metricValue": "345 - 400 GPa\n@Temperature 20.0 - 1230 °C",
          "englishValue": "50000 - 58000 ksi\n@Temperature 68.0 - 2250 °F",
          "comments": "single crystal"
        },
        {
          "propertyName": "Compressive Strength",
          "metricValue": "255 MPa\n@Temperature 1200 °C",
          "englishValue": "37000 psi\n@Temperature 2190 °F",
          "comments": ""
        },
        {
          "propertyName": "Compressive Strength",
          "metricValue": "488 MPa\n@Temperature 1000 °C",
          "englishValue": "70800 psi\n@Temperature 1830 °F",
          "comments": ""
        },
        {
          "propertyName": "Compressive Strength",
          "metricValue": "826 - 2958 MPa\n@Temperature 22.0 °C",
          "englishValue": "120000 - 429000 psi\n@Temperature 71.6 °F",
          "comments": ""
        },
        {
          "propertyName": "Poissons Ratio",
          "metricValue": "0.19",
          "englishValue": "0.19",
          "comments": ""
        },
        {
          "propertyName": "Poissons Ratio",
          "metricValue": "0.20",
          "englishValue": "0.20",
          "comments": "single crystal"
        },
        {
          "propertyName": "Shear Modulus",
          "metricValue": "165 - 200 GPa",
          "englishValue": "23900 - 29000 ksi",
          "comments": "single crystal"
        }
      ],
      "Electrical Properties": [
        {
          "propertyName": "Magnetic Susceptibility",
          "metricValue": "-0.0000260",
          "englishValue": "-0.0000260",
          "comments": "cm^3/mol"
        }
      ],
      "Thermal Properties": [
        {
          "propertyName": "Melting Point",
          "metricValue": "3400 °C",
          "englishValue": "6150 °F",
          "comments": "Alternate references for m.p."
        },
        {
          "propertyName": "Melting Point",
          "metricValue": "3532 °C",
          "englishValue": "6390 °F",
          "comments": "Alternate references for m.p."
        }
      ],
      "Descriptive Properties": []
    }
  },
  {
    "name": "Ferrite 1, Sintered Iron-Barium Oxide Hard Magnetic Material",
    "properties": {
      "Physical Properties": [
        {
          "propertyName": "Density",
          "metricValue": "4.80 g/cc",
          "englishValue": "0.173 lb/in³",
          "comments": ""
        }
      ],
      "Mechanical Properties": [
        {
          "propertyName": "Tensile Strength, Ultimate",
          "metricValue": "50.0 MPa",
          "englishValue": "7250 psi",
          "comments": ""
        }
      ],
      "Electrical Properties": [
        {
          "propertyName": "Electrical Resistivity",
          "metricValue": "1.00e+6 ohm-cm",
          "englishValue": "1.00e+6 ohm-cm",
          "comments": ""
        },
        {
          "propertyName": "Magnetic Coercive Force, Hc",
          "metricValue": "1822 Oe",
          "englishValue": "1822 Oe",
          "comments": ""
        },
        {
          "propertyName": "Magnetic Remanence, Br",
          "metricValue": "2200 Gauss",
          "englishValue": "2200 Gauss",
          "comments": ""
        },
        {
          "propertyName": "Magnetic Maximum Energy Product, BH",
          "metricValue": "1.01 MGOe",
          "englishValue": "1.01 MGOe",
          "comments": ""
        },
        {
          "propertyName": "Curie Temperature",
          "metricValue": "450 °C",
          "englishValue": "842 °F",
          "comments": ""
        }
      ],
      "Thermal Properties": [
        {
          "propertyName": "CTE, linear",
          "metricValue": "10.1 µm/m-°C",
          "englishValue": "5.61 µin/in-°F",
          "comments": ""
        },
        {
          "propertyName": "Maximum Service Temperature, Air",
          "metricValue": "400 °C",
          "englishValue": "752 °F",
          "comments": ""
        }
      ],
      "Component Elements Properties": [
        {
          "propertyName": "Iron, Fe",
          "metricValue": "6.0 %",
          "englishValue": "6.0 %",
          "comments": ""
        }
      ],
      "Descriptive Properties": []
    }
  },
  {
    "name": "Ferrite 2, Sintered Iron-Barium Oxide Hard Magnetic Material",
    "properties": {
      "Physical Properties": [
        {
          "propertyName": "Density",
          "metricValue": "5.00 g/cc",
          "englishValue": "0.181 lb/in³",
          "comments": ""
        }
      ],
      "Electrical Properties": [
        {
          "propertyName": "Electrical Resistivity",
          "metricValue": "1.00e+6 ohm-cm",
          "englishValue": "1.00e+6 ohm-cm",
          "comments": ""
        },
        {
          "propertyName": "Magnetic Coercive Force, Hc",
          "metricValue": "2199 Oe",
          "englishValue": "2199 Oe",
          "comments": ""
        },
        {
          "propertyName": "Magnetic Remanence, Br",
          "metricValue": "3800 Gauss",
          "englishValue": "3800 Gauss",
          "comments": ""
        },
        {
          "propertyName": "Magnetic Maximum Energy Product, BH",
          "metricValue": "3.39 MGOe",
          "englishValue": "3.39 MGOe",
          "comments": ""
        },
        {
          "propertyName": "Curie Temperature",
          "metricValue": "450 °C",
          "englishValue": "842 °F",
          "comments": ""
        }
      ],
      "Thermal Properties": [
        {
          "propertyName": "Maximum Service Temperature, Air",
          "metricValue": "400 °C",
          "englishValue": "752 °F",
          "comments": ""
        }
      ],
      "Component Elements Properties": [
        {
          "propertyName": "Iron, Fe",
          "metricValue": "6.0 %",
          "englishValue": "6.0 %",
          "comments": ""
        }
      ],
      "Descriptive Properties": []
    }
  },
  {
