Repository: MO2C/CeramicMLProject

File: Project Files/Scrapers/javascript/refractory_ceramics.json (part 4 of 6)
[
    "name": "Ferrite 3, Sintered Iron-Barium Oxide Hard Magnetic Material",
    "properties": {
      "Physical Properties": [
        {
          "propertyName": "Density",
          "metricValue": "4.50 g/cc",
          "englishValue": "0.163 lb/in³",
          "comments": ""
        }
      ],
      "Electrical Properties": [
        {
          "propertyName": "Electrical Resistivity",
          "metricValue": "1.00e+6 ohm-cm",
          "englishValue": "1.00e+6 ohm-cm",
          "comments": ""
        },
        {
          "propertyName": "Magnetic Coercive Force, Hc",
          "metricValue": "3016 Oe",
          "englishValue": "3016 Oe",
          "comments": ""
        },
        {
          "propertyName": "Magnetic Remanence, Br",
          "metricValue": "3200 Gauss",
          "englishValue": "3200 Gauss",
          "comments": ""
        },
        {
          "propertyName": "Magnetic Maximum Energy Product, BH",
          "metricValue": "2.51 MGOe",
          "englishValue": "2.51 MGOe",
          "comments": ""
        },
        {
          "propertyName": "Curie Temperature",
          "metricValue": "450 °C",
          "englishValue": "842 °F",
          "comments": ""
        }
      ],
      "Thermal Properties": [
        {
          "propertyName": "Maximum Service Temperature, Air",
          "metricValue": "400 °C",
          "englishValue": "752 °F",
          "comments": ""
        }
      ],
      "Component Elements Properties": [
        {
          "propertyName": "Iron, Fe",
          "metricValue": "6.0 %",
          "englishValue": "6.0 %",
          "comments": ""
        }
      ],
      "Descriptive Properties": []
    }
  },
  {
    "name": "Ferrite 4, Sintered Iron-Strontium Oxide Hard Magnetic Material",
    "properties": {
      "Physical Properties": [
        {
          "propertyName": "Density",
          "metricValue": "4.80 g/cc",
          "englishValue": "0.173 lb/in³",
          "comments": ""
        }
      ],
      "Electrical Properties": [
        {
          "propertyName": "Electrical Resistivity",
          "metricValue": "1.00e+6 ohm-cm",
          "englishValue": "1.00e+6 ohm-cm",
          "comments": ""
        },
        {
          "propertyName": "Magnetic Coercive Force, Hc",
          "metricValue": "2.199e+6 Oe",
          "englishValue": "2.199e+6 Oe",
          "comments": ""
        },
        {
          "propertyName": "Magnetic Remanence, Br",
          "metricValue": "4000 Gauss",
          "englishValue": "4000 Gauss",
          "comments": ""
        },
        {
          "propertyName": "Magnetic Maximum Energy Product, BH",
          "metricValue": "3.77 MGOe",
          "englishValue": "3.77 MGOe",
          "comments": ""
        },
        {
          "propertyName": "Curie Temperature",
          "metricValue": "450 °C",
          "englishValue": "842 °F",
          "comments": ""
        }
      ],
      "Thermal Properties": [
        {
          "propertyName": "Maximum Service Temperature, Air",
          "metricValue": "460 °C",
          "englishValue": "860 °F",
          "comments": ""
        }
      ],
      "Component Elements Properties": [
        {
          "propertyName": "Iron, Fe",
          "metricValue": "6.0 %",
          "englishValue": "6.0 %",
          "comments": ""
        }
      ],
      "Descriptive Properties": []
    }
  },
  {
    "name": "Ferrite 5, Sintered Iron-Strontium Oxide Hard Magnetic Material",
    "properties": {
      "Physical Properties": [
        {
          "propertyName": "Density",
          "metricValue": "4.50 g/cc",
          "englishValue": "0.163 lb/in³",
          "comments": ""
        }
      ],
      "Electrical Properties": [
        {
          "propertyName": "Electrical Resistivity",
          "metricValue": "1.00e+6 ohm-cm",
          "englishValue": "1.00e+6 ohm-cm",
          "comments": ""
        },
        {
          "propertyName": "Magnetic Coercive Force, Hc",
          "metricValue": "3142 Oe",
          "englishValue": "3142 Oe",
          "comments": ""
        },
        {
          "propertyName": "Magnetic Remanence, Br",
          "metricValue": "3550 Gauss",
          "englishValue": "3550 Gauss",
          "comments": ""
        },
        {
          "propertyName": "Magnetic Maximum Energy Product, BH",
          "metricValue": "3.02 MGOe",
          "englishValue": "3.02 MGOe",
          "comments": ""
        },
        {
          "propertyName": "Curie Temperature",
          "metricValue": "460 °C",
          "englishValue": "860 °F",
          "comments": ""
        }
      ],
      "Thermal Properties": [
        {
          "propertyName": "Maximum Service Temperature, Air",
          "metricValue": "400 °C",
          "englishValue": "752 °F",
          "comments": ""
        }
      ],
      "Component Elements Properties": [
        {
          "propertyName": "Iron, Fe",
          "metricValue": "6.0 %",
          "englishValue": "6.0 %",
          "comments": ""
        }
      ],
      "Descriptive Properties": []
    }
  },
  {
    "name": "Ferrite A, Bonded Iron-Barium Oxide Hard Magnetic Material",
    "properties": {
      "Physical Properties": [
        {
          "propertyName": "Density",
          "metricValue": "3.70 g/cc",
          "englishValue": "0.134 lb/in³",
          "comments": ""
        }
      ],
      "Electrical Properties": [
        {
          "propertyName": "Electrical Resistivity",
          "metricValue": "1.00e+6 ohm-cm",
          "englishValue": "1.00e+6 ohm-cm",
          "comments": ""
        },
        {
          "propertyName": "Magnetic Coercive Force, Hc",
          "metricValue": "1948 Oe",
          "englishValue": "1948 Oe",
          "comments": ""
        },
        {
          "propertyName": "Magnetic Remanence, Br",
          "metricValue": "2140 Gauss",
          "englishValue": "2140 Gauss",
          "comments": ""
        },
        {
          "propertyName": "Magnetic Maximum Energy Product, BH",
          "metricValue": "1.01 MGOe",
          "englishValue": "1.01 MGOe",
          "comments": ""
        },
        {
          "propertyName": "Curie Temperature",
          "metricValue": "450 °C",
          "englishValue": "842 °F",
          "comments": ""
        }
      ],
      "Thermal Properties": [
        {
          "propertyName": "Maximum Service Temperature, Air",
          "metricValue": "95.0 °C",
          "englishValue": "203 °F",
          "comments": ""
        }
      ],
      "Component Elements Properties": [
        {
          "propertyName": "Iron, Fe",
          "metricValue": "6.0 %",
          "englishValue": "6.0 %",
          "comments": ""
        }
      ],
      "Descriptive Properties": []
    }
  },
  {
    "name": "Ferrite B, Bonded Iron-Barium Oxide Hard Magnetic Material",
    "properties": {
      "Physical Properties": [
        {
          "propertyName": "Density",
          "metricValue": "3.70 g/cc",
          "englishValue": "0.134 lb/in³",
          "comments": ""
        }
      ],
      "Electrical Properties": [
        {
          "propertyName": "Electrical Resistivity",
          "metricValue": "1.00e+6 ohm-cm",
          "englishValue": "1.00e+6 ohm-cm",
          "comments": ""
        },
        {
          "propertyName": "Magnetic Coercive Force, Hc",
          "metricValue": "1156 Oe",
          "englishValue": "1156 Oe",
          "comments": ""
        },
        {
          "propertyName": "Magnetic Remanence, Br",
          "metricValue": "1400 Gauss",
          "englishValue": "1400 Gauss",
          "comments": ""
        },
        {
          "propertyName": "Magnetic Maximum Energy Product, BH",
          "metricValue": "0.38 MGOe",
          "englishValue": "0.38 MGOe",
          "comments": ""
        },
        {
          "propertyName": "Curie Temperature",
          "metricValue": "450 °C",
          "englishValue": "842 °F",
          "comments": ""
        }
      ],
      "Component Elements Properties": [
        {
          "propertyName": "Iron, Fe",
          "metricValue": "6.0 %",
          "englishValue": "6.0 %",
          "comments": ""
        }
      ]
    }
  },
  {
    "name": "Ferroxdur® Hard Magnetic Material",
    "properties": {
      "Electrical Properties": [
        {
          "propertyName": "Magnetic Coercive Force, Hc",
          "metricValue": "2011 Oe",
          "englishValue": "2011 Oe",
          "comments": ""
        },
        {
          "propertyName": "Magnetic Remanence, Br",
          "metricValue": "4000 Gauss",
          "englishValue": "4000 Gauss",
          "comments": ""
        },
        {
          "propertyName": "Magnetic Maximum Energy Product, BH",
          "metricValue": "3.64 MGOe",
          "englishValue": "3.64 MGOe",
          "comments": ""
        },
        {
          "propertyName": "Curie Temperature",
          "metricValue": "450 °C",
          "englishValue": "842 °F",
          "comments": ""
        }
      ],
      "Thermal Properties": [
        {
          "propertyName": "Maximum Service Temperature, Air",
          "metricValue": "400 °C",
          "englishValue": "752 °F",
          "comments": ""
        }
      ],
      "Descriptive Properties": []
    }
  },
  {
    "name": "Magnesium Fluoride, MgF2 (Sellaite)",
    "properties": {
      "Physical Properties": [
        {
          "propertyName": "Density",
          "metricValue": "3.148 g/cc",
          "englishValue": "0.1137 lb/in³",
          "comments": ""
        },
        {
          "propertyName": "a Lattice Constant",
          "metricValue": "4.621 Å",
          "englishValue": "4.621 Å",
          "comments": ""
        },
        {
          "propertyName": "c Lattice Constant",
          "metricValue": "3.05 Å",
          "englishValue": "3.05 Å",
          "comments": ""
        },
        {
          "propertyName": "Formula Units/Cell (Z)",
          "metricValue": "2",
          "englishValue": "2",
          "comments": ""
        },
        {
          "propertyName": "Molecular Weight",
          "metricValue": "62.302 g/mol",
          "englishValue": "62.302 g/mol",
          "comments": ""
        }
      ],
      "Mechanical Properties": [
        {
          "propertyName": "Knoop Microhardness",
          "metricValue": "500",
          "englishValue": "500",
          "comments": "kg/mm²"
        },
        {
          "propertyName": "Hardness, Mohs",
          "metricValue": "5.5",
          "englishValue": "5.5",
          "comments": ""
        }
      ],
      "Electrical Properties": [
        {
          "propertyName": "Magnetic Susceptibility",
          "metricValue": "-0.0000227",
          "englishValue": "-0.0000227",
          "comments": "cm^3/mol"
        }
      ],
      "Thermal Properties": [
        {
          "propertyName": "Heat of Fusion",
          "metricValue": "939 J/g",
          "englishValue": "404 BTU/lb",
          "comments": ""
        },
        {
          "propertyName": "CTE, linear",
          "metricValue": "8.00 µm/m-°C\n@Temperature 20.0 °C",
          "englishValue": "4.44 µin/in-°F\n@Temperature 68.0 °F",
          "comments": ""
        },
        {
          "propertyName": "Specific Heat Capacity",
          "metricValue": "0.9887 J/g-°C",
          "englishValue": "0.2363 BTU/lb-°F",
          "comments": ""
        },
        {
          "propertyName": "Melting Point",
          "metricValue": "1263 - 1312 °C",
          "englishValue": "2305 - 2394 °F",
          "comments": ""
        },
        {
          "propertyName": "Boiling Point",
          "metricValue": "2227 °C",
          "englishValue": "4041 °F",
          "comments": ""
        },
        {
          "propertyName": "Heat of Formation",
          "metricValue": "-1142.2 kJ/mol",
          "englishValue": "-1142.2 kJ/mol",
          "comments": ""
        }
      ],
      "Optical Properties": [
        {
          "propertyName": "Refractive Index",
          "metricValue": "1.39",
          "englishValue": "1.39",
          "comments": "ω, Na"
        },
        {
          "propertyName": "Refractive Index",
          "metricValue": "1.378\n@Wavelength 589.3 nm",
          "englishValue": "1.378\n@Wavelength 589.3 nm",
          "comments": "η, Na"
        }
      ],
      "Descriptive Properties": []
    }
  },
  {
    "name": "Borosilicate Glass",
    "properties": {
      "Physical Properties": [
        {
          "propertyName": "Density",
          "metricValue": "2.40 g/cc",
          "englishValue": "0.0867 lb/in³",
          "comments": ""
        }
      ],
      "Mechanical Properties": [
        {
          "propertyName": "Knoop Microhardness",
          "metricValue": "4.1",
          "englishValue": "4.1",
          "comments": "GPa"
        },
        {
          "propertyName": "Modulus of Elasticity",
          "metricValue": "60.0 - 64.0 GPa",
          "englishValue": "8700 - 9280 ksi",
          "comments": ""
        },
        {
          "propertyName": "Fracture Toughness",
          "metricValue": "0.770 MPa-m½",
          "englishValue": "0.701 ksi-in½",
          "comments": ""
        }
      ],
      "Thermal Properties": [
        {
          "propertyName": "CTE, linear",
          "metricValue": "4.00 µm/m-°C\n@Temperature 0.000 - 300 °C",
          "englishValue": "2.22 µin/in-°F\n@Temperature 32.0 - 572 °F",
          "comments": ""
        },
        {
          "propertyName": "Thermal Conductivity",
          "metricValue": "1.10 W/m-K",
          "englishValue": "7.63 BTU-in/hr-ft²-°F",
          "comments": ""
        },
        {
          "propertyName": "Melting Point",
          "metricValue": "800 °C",
          "englishValue": "1470 °F",
          "comments": "Softening Point"
        }
      ],
      "Component Elements Properties": [
        {
          "propertyName": "Al2O3",
          "metricValue": "2.0 - 7.0 %",
          "englishValue": "2.0 - 7.0 %",
          "comments": ""
        },
        {
          "propertyName": "B2O3",
          "metricValue": "7.0 - 13 %",
          "englishValue": "7.0 - 13 %",
          "comments": ""
        },
        {
          "propertyName": "Na2O or K2O",
          "metricValue": "4.0 - 8.0 %",
          "englishValue": "4.0 - 8.0 %",
          "comments": ""
        },
        {
          "propertyName": "SiO2",
          "metricValue": "70 - 81 %",
          "englishValue": "70 - 81 %",
          "comments": ""
        }
      ]
    }
  },
  {
    "name": "Borosilicate Glass, Low Expansion",
    "properties": {
      "Physical Properties": [
        {
          "propertyName": "Density",
          "metricValue": "2.23 g/cc",
          "englishValue": "0.0806 lb/in³",
          "comments": ""
        }
      ],
      "Mechanical Properties": [
        {
          "propertyName": "Knoop Microhardness",
          "metricValue": "4.1",
          "englishValue": "4.1",
          "comments": "GPa"
        },
        {
          "propertyName": "Modulus of Elasticity",
          "metricValue": "63.0 GPa",
          "englishValue": "9140 ksi",
          "comments": ""
        }
      ],
      "Thermal Properties": [
        {
          "propertyName": "CTE, linear",
          "metricValue": "3.25 µm/m-°C\n@Temperature 0.000 - 300 °C",
          "englishValue": "1.81 µin/in-°F\n@Temperature 32.0 - 572 °F",
          "comments": ""
        },
        {
          "propertyName": "Thermal Conductivity",
          "metricValue": "1.10 W/m-K",
          "englishValue": "7.63 BTU-in/hr-ft²-°F",
          "comments": ""
        },
        {
          "propertyName": "Melting Point",
          "metricValue": "1250 °C",
          "englishValue": "2280 °F",
          "comments": "Working Point"
        },
        {
          "propertyName": "Softening Point",
          "metricValue": "820 °C",
          "englishValue": "1510 °F",
          "comments": ""
        },
        {
          "propertyName": "Annealing Point",
          "metricValue": "570 °C",
          "englishValue": "1060 °F",
          "comments": ""
        }
      ],
      "Optical Properties": [
        {
          "propertyName": "Refractive Index",
          "metricValue": "1.474",
          "englishValue": "1.474",
          "comments": ""
        }
      ],
      "Component Elements Properties": [
        {
          "propertyName": "Al2O3",
          "metricValue": "2.0 %",
          "englishValue": "2.0 %",
          "comments": ""
        },
        {
          "propertyName": "B2O3",
          "metricValue": "13 %",
          "englishValue": "13 %",
          "comments": ""
        },
        {
          "propertyName": "Na2O",
          "metricValue": "4.0 %",
          "englishValue": "4.0 %",
          "comments": ""
        },
        {
          "propertyName": "SiO2",
          "metricValue": "81 %",
          "englishValue": "81 %",
          "comments": ""
        }
      ]
    }
  },
  {
    "name": "96% Silica Consolidated Reconstructed Glass",
    "properties": {
      "Physical Properties": [
        {
          "propertyName": "Density",
          "metricValue": "2.18 g/cc",
          "englishValue": "0.0788 lb/in³",
          "comments": ""
        }
      ],
      "Mechanical Properties": [
        {
          "propertyName": "Knoop Microhardness",
          "metricValue": "487",
          "englishValue": "487",
          "comments": "kg/mm²; 100-g load"
        },
        {
          "propertyName": "Modulus of Elasticity",
          "metricValue": "68.0 GPa",
          "englishValue": "9860 ksi",
          "comments": ""
        },
        {
          "propertyName": "Modulus of Rupture",
          "metricValue": "0.0480 GPa",
          "englishValue": "6.96 ksi",
          "comments": "Abraded Surface"
        },
        {
          "propertyName": "Poissons Ratio",
          "metricValue": "0.19",
          "englishValue": "0.19",
          "comments": ""
        },
        {
          "propertyName": "Shear Modulus",
          "metricValue": "28.0 GPa",
          "englishValue": "4060 ksi",
          "comments": ""
        }
      ],
      "Electrical Properties": [
        {
          "propertyName": "Electrical Resistivity",
          "metricValue": "1.30e+8 ohm-cm\n@Temperature 350 °C",
          "englishValue": "1.30e+8 ohm-cm\n@Temperature 662 °F",
          "comments": ""
        },
        {
          "propertyName": "Electrical Resistivity",
          "metricValue": "5.00e+9 ohm-cm\n@Temperature 350 °C",
          "englishValue": "5.00e+9 ohm-cm\n@Temperature 662 °F",
          "comments": "special processed ware"
        },
        {
          "propertyName": "Electrical Resistivity",
          "metricValue": "5.00e+9 ohm-cm\n@Temperature 250 °C",
          "englishValue": "5.00e+9 ohm-cm\n@Temperature 482 °F",
          "comments": ""
        },
        {
          "propertyName": "Electrical Resistivity",
          "metricValue": "2.50e+11 ohm-cm\n@Temperature 250 °C",
          "englishValue": "2.50e+11 ohm-cm\n@Temperature 482 °F",
          "comments": "special processed ware"
        },
        {
          "propertyName": "Dielectric Constant",
          "metricValue": "3.8\n@Frequency 1e+6 Hz",
          "englishValue": "3.8\n@Frequency 1e+6 Hz",
          "comments": ""
        },
        {
          "propertyName": "Dielectric Constant",
          "metricValue": "3.8\n@Frequency 8.6e+9 Hz",
          "englishValue": "3.8\n@Frequency 8.6e+9 Hz",
          "comments": ""
        }
      ],
      "Thermal Properties": [
        {
          "propertyName": "CTE, linear",
          "metricValue": "0.750 µm/m-°C\n@Temperature 0.000 - 300 °C",
          "englishValue": "0.417 µin/in-°F\n@Temperature 32.0 - 572 °F",
          "comments": ""
        },
        {
          "propertyName": "Specific Heat Capacity",
          "metricValue": "0.750 J/g-°C",
          "englishValue": "0.179 BTU/lb-°F",
          "comments": ""
        },
        {
          "propertyName": "Thermal Conductivity",
          "metricValue": "1.38 W/m-K",
          "englishValue": "9.58 BTU-in/hr-ft²-°F",
          "comments": ""
        },
        {
          "propertyName": "Maximum Service Temperature, Air",
          "metricValue": "900 °C",
          "englishValue": "1650 °F",
          "comments": "Continuous"
        },
        {
          "propertyName": "Maximum Service Temperature, Air",
          "metricValue": ">= 1200 °C",
          "englishValue": ">= 2190 °F",
          "comments": "Intermittent"
        },
        {
          "propertyName": "Annealing Point",
          "metricValue": "1020 °C",
          "englishValue": "1870 °F",
          "comments": ""
        }
      ],
      "Optical Properties": [
        {
          "propertyName": "Refractive Index",
          "metricValue": "1.458",
          "englishValue": "1.458",
          "comments": ""
        },
        {
          "propertyName": "Emissivity (0-1)",
          "metricValue": "0.87\n@Temperature 100 °C",
          "englishValue": "0.87\n@Temperature 212 °F",
          "comments": "Total normal"
        }
      ],
      "Component Elements Properties": [
        {
          "propertyName": "SiO2",
          "metricValue": "96 %",
          "englishValue": "96 %",
          "comments": ""
        }
      ]
    }
  },
  {
    "name": "Albite (Plagioclase Feldspar NaAlSi3O8)",
    "properties": {
      "Physical Properties": [
        {
          "propertyName": "Density",
          "metricValue": "2.60 g/cc",
          "englishValue": "0.0939 lb/in³",
          "comments": ""
        }
      ],
      "Mechanical Properties": [
        {
          "propertyName": "Hardness, Mohs",
          "metricValue": "6.0",
          "englishValue": "6.0",
          "comments": ""
        }
      ],
      "Thermal Properties": [
        {
          "propertyName": "CTE, linear",
          "metricValue": "8.30 µm/m-°C\n@Temperature 20.0 - 500 °C",
          "englishValue": "4.61 µin/in-°F\n@Temperature 68.0 - 932 °F",
          "comments": "calculated from volumetric expansion"
        }
      ],
      "Descriptive Properties": []
    }
  },
  {
    "name": "Anorthite (Plagioclase Feldspar CaAl2Si2O8)",
    "properties": {
      "Physical Properties": [
        {
          "propertyName": "Density",
          "metricValue": "2.76 g/cc",
          "englishValue": "0.0997 lb/in³",
          "comments": ""
        },
        {
          "propertyName": "a Lattice Constant",
          "metricValue": "8.177 Å",
          "englishValue": "8.177 Å",
          "comments": ""
        },
        {
          "propertyName": "b Lattice Constant",
          "metricValue": "12.877 Å",
          "englishValue": "12.877 Å",
          "comments": ""
        },
        {
          "propertyName": "c Lattice Constant",
          "metricValue": "14.169 Å",
          "englishValue": "14.169 Å",
          "comments": ""
        },
        {
          "propertyName": "Alpha Lattice Angle",
          "metricValue": "93.17 °",
          "englishValue": "93.17 °",
          "comments": ""
        },
        {
          "propertyName": "Beta Lattice Angle",
          "metricValue": "115.85 °",
          "englishValue": "115.85 °",
          "comments": ""
        },
        {
          "propertyName": "Gamma Lattice Angle",
          "metricValue": "91.22 °",
          "englishValue": "91.22 °",
          "comments": ""
        },
        {
          "propertyName": "Formula Units/Cell (Z)",
          "metricValue": "8",
          "englishValue": "8",
          "comments": "primitive triclinic system"
        }
      ],
      "Mechanical Properties": [
        {
          "propertyName": "Hardness, Mohs",
          "metricValue": "6.3",
          "englishValue": "6.3",
          "comments": ""
        }
      ],
      "Optical Properties": [
        {
          "propertyName": "Refractive Index",
          "metricValue": "1.577",
          "englishValue": "1.577",
          "comments": "nalpha"
        },
        {
          "propertyName": "Refractive Index",
          "metricValue": "1.585",
          "englishValue": "1.585",
          "comments": "nbeta"
        },
        {
          "propertyName": "Refractive Index",
          "metricValue": "1.59",
          "englishValue": "1.59",
          "comments": "ngamma"
        }
      ]
    }
  },
  {
    "name": "Andesite",
    "properties": {
      "Physical Properties": [
        {
          "propertyName": "Density",
          "metricValue": "2.20 - 2.65 g/cc",
          "englishValue": "0.0795 - 0.0957 lb/in³",
          "comments": ""
        },
        {
          "propertyName": "Porosity",
          "metricValue": "10 - 15 %",
          "englishValue": "10 - 15 %",
          "comments": ""
        }
      ],
      "Mechanical Properties": [
        {
          "propertyName": "Modulus of Elasticity",
          "metricValue": "20.0 - 60.0 GPa",
          "englishValue": "2900 - 8700 ksi",
          "comments": ""
        }
      ],
      "Thermal Properties": [
        {
          "propertyName": "Specific Heat Capacity",
          "metricValue": "0.330 - 2.45 J/g-°C",
          "englishValue": "0.0789 - 0.586 BTU/lb-°F",
          "comments": ""
        },
        {
          "propertyName": "Thermal Conductivity",
          "metricValue": "0.600 - 1.26 W/m-K",
          "englishValue": "4.16 - 8.74 BTU-in/hr-ft²-°F",
          "comments": ""
        }
      ]
    }
  },
  {
    "name": "Anhydrite (CaSO4)",
    "properties": {
      "Physical Properties": [
        {
          "propertyName": "Density",
          "metricValue": "2.96 g/cc",
          "englishValue": "0.107 lb/in³",
          "comments": ""
        },
        {
          "propertyName": "Solubility",
          "metricValue": "2000 - 6000 ppm",
          "englishValue": "2000 - 6000 ppm",
          "comments": "in seawater"
        },
        {
          "propertyName": "Molecular Weight",
          "metricValue": "136 g/mol",
          "englishValue": "136 g/mol",
          "comments": ""
        }
      ],
      "Chemical Properties": [
        {
          "propertyName": "Molar Volume",
          "metricValue": "46 cc/mol",
          "englishValue": "46 cc/mol",
          "comments": ""
        }
      ],
      "Mechanical Properties": [
        {
          "propertyName": "Hardness, Mohs",
          "metricValue": "3.0",
          "englishValue": "3.0",
          "comments": ""
        }
      ],
      "Descriptive Properties": []
    }
  },
  {
    "name": "Augite (Iron-Magnesium Silicate)",
    "properties": {
      "Physical Properties": [
        {
          "propertyName": "Density",
          "metricValue": "3.30 - 3.50 g/cc",
          "englishValue": "0.119 - 0.126 lb/in³",
          "comments": ""
        }
      ],
      "Mechanical Properties": [
        {
          "propertyName": "Hardness, Mohs",
          "metricValue": "5.5 - 6.0",
          "englishValue": "5.5 - 6.0",
          "comments": ""
        }
      ],
      "Thermal Properties": [
        {
          "propertyName": "CTE, linear",
          "metricValue": "8.30 µm/m-°C\n@Temperature 20.0 - 200 °C",
          "englishValue": "4.61 µin/in-°F\n@Temperature 68.0 - 392 °F",
          "comments": "calculated from volumetric expansion"
        },
        {
          "propertyName": "CTE, linear",
          "metricValue": "8.80 µm/m-°C\n@Temperature 20.0 - 500 °C",
          "englishValue": "4.89 µin/in-°F\n@Temperature 68.0 - 932 °F",
          "comments": "calculated from volumetric expansion"
        }
      ],
      "Descriptive Properties": []
    }
  },
  {
    "name": "Basalt",
    "properties": {
      "Physical Properties": [
        {
          "propertyName": "Density",
          "metricValue": "2.70 - 3.00 g/cc",
          "englishValue": "0.0975 - 0.108 lb/in³",
          "comments": "Vesicular varieties have lower values"
        },
        {
          "propertyName": "Moisture Expansion",
          "metricValue": "0.0018 %",
          "englishValue": "0.0018 %",
          "comments": "Source: Columbia, WA, USA"
        },
        {
          "propertyName": "Porosity",
          "metricValue": "0.10 - 1.0 %",
          "englishValue": "0.10 - 1.0 %",
          "comments": ""
        },
        {
          "propertyName": "Permeability",
          "metricValue": "0.000010 - 0.10",
          "englishValue": "0.000010 - 0.10",
          "comments": "Aggregation property, d (µ = (-log d))"
        }
      ],
      "Mechanical Properties": [
        {
          "propertyName": "Hardness, Shore H",
          "metricValue": "50 - 92",
          "englishValue": "50 - 92",
          "comments": ""
        },
        {
          "propertyName": "Hardness, Mohs",
          "metricValue": "4.0 - 6.5",
          "englishValue": "4.0 - 6.5",
          "comments": ""
        },
        {
          "propertyName": "Tensile Strength, Ultimate",
          "metricValue": "10.0 - 30.0 MPa",
          "englishValue": "1450 - 4350 psi",
          "comments": ""
        },
        {
          "propertyName": "Modulus of Elasticity",
          "metricValue": "60.0 - 100 GPa",
          "englishValue": "8700 - 14500 ksi",
          "comments": ""
        },
        {
          "propertyName": "Modulus of Rupture",
          "metricValue": "0.0138 - 0.0552 GPa",
          "englishValue": "2.00 - 8.01 ksi",
          "comments": ""
        },
        {
          "propertyName": "Transverse Strength",
          "metricValue": "14.0 - 55.0 MPa",
          "englishValue": "2030 - 7980 psi",
          "comments": ""
        },
        {
          "propertyName": "Compressive Strength",
          "metricValue": "110 - 338 MPa",
          "englishValue": "16000 - 49000 psi",
          "comments": ""
        },
        {
          "propertyName": "Impact Toughness",
          "metricValue": "1.97 - 15.7 cm/cm²",
          "englishValue": "5.00 - 40.0 in/in²",
          "comments": ""
        }
      ],
      "Thermal Properties": [
        {
          "propertyName": "CTE, linear",
          "metricValue": "2.20 - 6.00 µm/m-°C\n@Temperature 20.0 °C",
          "englishValue": "1.22 - 3.33 µin/in-°F\n@Temperature 68.0 °F",
          "comments": ""
        },
        {
          "propertyName": "Specific Heat Capacity",
          "metricValue": "0.340 - 1.26 J/g-°C",
          "englishValue": "0.0813 - 0.301 BTU/lb-°F",
          "comments": ""
        },
        {
          "propertyName": "Thermal Conductivity",
          "metricValue": "0.800 - 2.90 W/m-K",
          "englishValue": "5.55 - 20.1 BTU-in/hr-ft²-°F",
          "comments": ""
        }
      ]
    }
  },
  {
    "name": "Biotite K (Mg,Fe)3-(AlSi3O10)(OH)2",
    "properties": {
      "Physical Properties": [
        {
          "propertyName": "Density",
          "metricValue": "3.10 g/cc",
          "englishValue": "0.112 lb/in³",
          "comments": ""
        }
      ],
      "Mechanical Properties": [
        {
          "propertyName": "Hardness, Mohs",
          "metricValue": "2.5 - 3.0",
          "englishValue": "2.5 - 3.0",
          "comments": ""
        }
      ],
      "Descriptive Properties": []
    }
  },
  {
    "name": "Bischofite (MgCl2-6H2O)",
    "properties": {
      "Physical Properties": [
        {
          "propertyName": "Density",
          "metricValue": "1.57 g/cc",
          "englishValue": "0.0567 lb/in³",
          "comments": ""
        },
        {
          "propertyName": "Solubility",
          "metricValue": "2635 ppm",
          "englishValue": "2635 ppm",
          "comments": "20°C; Freshwater"
        },
        {
          "propertyName": "Molecular Weight",
          "metricValue": "203 g/mol",
          "englishValue": "203 g/mol",
          "comments": ""
        }
      ],
      "Chemical Properties": [
        {
          "propertyName": "Molar Volume",
          "metricValue": "129 cc/mol",
          "englishValue": "129 cc/mol",
          "comments": ""
        }
      ]
    }
  },
  {
    "name": "Calcium Carbonate, Calcite (CaCO3)",
    "properties": {
      "Physical Properties": [
        {
          "propertyName": "Density",
          "metricValue": "2.72 - 2.81 g/cc",
          "englishValue": "0.0983 - 0.102 lb/in³",
          "comments": ""
        },
        {
          "propertyName": "Solubility",
          "metricValue": "40 - 85 ppm",
          "englishValue": "40 - 85 ppm",
          "comments": "Freshwater"
        },
        {
          "propertyName": "Solubility",
          "metricValue": "66 ppm",
          "englishValue": "66 ppm",
          "comments": "Seawater"
        },
        {
          "propertyName": "Molecular Weight",
          "metricValue": "100.087 g/mol",
          "englishValue": "100.087 g/mol",
          "comments": ""
        }
      ],
      "Mechanical Properties": [
        {
          "propertyName": "Hardness, Knoop",
          "metricValue": "75 - 120",
          "englishValue": "75 - 120",
          "comments": ""
        },
        {
          "propertyName": "Hardness, Vickers",
          "metricValue": "105 - 136",
          "englishValue": "105 - 136",
          "comments": ""
        },
        {
          "propertyName": "Hardness, Mohs",
          "metricValue": "3.0",
          "englishValue": "3.0",
          "comments": ""
        },
        {
          "propertyName": "Abrasive Hardness",
          "metricValue": "4.5",
          "englishValue": "4.5",
          "comments": ""
        },
        {
          "propertyName": "Drilling Hardness",
          "metricValue": "50",
          "englishValue": "50",
          "comments": ""
        }
      ],
      "Thermal Properties": [
        {
          "propertyName": "Heat of Fusion",
          "metricValue": "57.35 J/g",
          "englishValue": "24.67 BTU/lb",
          "comments": ""
        },
        {
          "propertyName": "CTE, linear",
          "metricValue": "4.60 µm/m-°C\n@Temperature 20.0 - 200 °C",
          "englishValue": "2.56 µin/in-°F\n@Temperature 68.0 - 392 °F",
          "comments": "calculated from volumetric expansion"
        },
        {
          "propertyName": "CTE, linear",
          "metricValue": "8.30 µm/m-°C\n@Temperature 20.0 - 500 °C",
          "englishValue": "4.61 µin/in-°F\n@Temperature 68.0 - 932 °F",
          "comments": "calculated from volumetric expansion"
        },
        {
          "propertyName": "Specific Heat Capacity",
          "metricValue": "0.8343 J/g-°C",
          "englishValue": "0.1994 BTU/lb-°F",
          "comments": "Crystal"
        },
        {
          "propertyName": "Melting Point",
          "metricValue": "1330 °C",
          "englishValue": "2430 °F",
          "comments": ""
        },
        {
          "propertyName": "Heat of Formation",
          "metricValue": "-1207.6 kJ/mol",
          "englishValue": "-1207.6 kJ/mol",
          "comments": "Crystal"
        }
      ],
      "Optical Properties": [
        {
          "propertyName": "Refractive Index",
          "metricValue": "1.486",
          "englishValue": "1.486",
          "comments": "na"
        },
        {
          "propertyName": "Refractive Index",
          "metricValue": "1.658",
          "englishValue": "1.658",
          "comments": "nß"
        }
      ],
      "Descriptive Properties": []
    }
  },
  {
    "name": "Chalk",
    "properties": {
      "Physical Properties": [
        {
          "propertyName": "Density",
          "metricValue": "1.20 - 2.80 g/cc",
          "englishValue": "0.0434 - 0.101 lb/in³",
          "comments": ""
        }
      ],
      "Thermal Properties": [
        {
          "propertyName": "Specific Heat Capacity",
          "metricValue": "0.921 J/g-°C",
          "englishValue": "0.220 BTU/lb-°F",
          "comments": ""
        },
        {
          "propertyName": "Thermal Conductivity",
          "metricValue": "1.72 W/m-K",
          "englishValue": "11.9 BTU-in/hr-ft²-°F",
          "comments": ""
        }
      ],
      "Descriptive Properties": []
    }
  },
  {
    "name": "Chert",
    "properties": {
      "Physical Properties": [
        {
          "propertyName": "Density",
          "metricValue": "2.65 g/cc",
          "englishValue": "0.0957 lb/in³",
          "comments": ""
        }
      ],
      "Mechanical Properties": [
        {
          "propertyName": "Hardness, Mohs",
          "metricValue": "7.0",
          "englishValue": "7.0",
          "comments": ""
        }
      ],
      "Thermal Properties": [
        {
          "propertyName": "CTE, linear",
          "metricValue": "13.8 µm/m-°C\n@Temperature 20.0 - 200 °C",
          "englishValue": "7.67 µin/in-°F\n@Temperature 68.0 - 392 °F",
          "comments": "calculated from volumetric expansion"
        },
        {
          "propertyName": "CTE, linear",
          "metricValue": "18.9 µm/m-°C\n@Temperature 20.0 - 500 °C",
          "englishValue": "10.5 µin/in-°F\n@Temperature 68.0 - 932 °F",
          "comments": "calculated from volumetric expansion"
        }
      ],
      "Descriptive Properties": []
    }
  },
  {
    "name": "Diabase",
    "properties": {
      "Physical Properties": [
        {
          "propertyName": "Density",
          "metricValue": "2.81 - 3.03 g/cc",
          "englishValue": "0.102 - 0.109 lb/in³",
          "comments": ""
        },
        {
          "propertyName": "Porosity",
          "metricValue": "0.30 - 2.7 %",
          "englishValue": "0.30 - 2.7 %",
          "comments": ""
        }
      ],
      "Mechanical Properties": [
        {
          "propertyName": "Hardness, Shore H",
          "metricValue": "40 - 92",
          "englishValue": "40 - 92",
          "comments": ""
        },
        {
          "propertyName": "Hardness, Mohs",
          "metricValue": "4.76 - 6.21",
          "englishValue": "4.76 - 6.21",
          "comments": ""
        },
        {
          "propertyName": "Modulus of Elasticity",
          "metricValue": "68.0 - 105 GPa",
          "englishValue": "9860 - 15200 ksi",
          "comments": ""
        },
        {
          "propertyName": "Modulus of Rupture",
          "metricValue": "0.0138 - 0.0552 GPa",
          "englishValue": "2.00 - 8.01 ksi",
          "comments": ""
        },
        {
          "propertyName": "Compressive Strength",
          "metricValue": "124 - 303 MPa",
          "englishValue": "18000 - 44000 psi",
          "comments": ""
        },
        {
          "propertyName": "Impact Toughness",
          "metricValue": "2.20 - 13.4 cm/cm²",
          "englishValue": "5.60 - 34.0 in/in²",
          "comments": ""
        }
      ],
      "Thermal Properties": [
        {
          "propertyName": "CTE, linear",
          "metricValue": "2.00 - 3.00 µm/m-°C\n@Temperature 20.0 °C",
          "englishValue": "1.11 - 1.67 µin/in-°F\n@Temperature 68.0 °F",
          "comments": ""
        },
        {
          "propertyName": "Specific Heat Capacity",
          "metricValue": "0.698 - 0.753 J/g-°C",
          "englishValue": "0.167 - 0.180 BTU/lb-°F",
          "comments": ""
        },
        {
          "propertyName": "Thermal Conductivity",
          "metricValue": "1.17 W/m-K",
          "englishValue": "8.12 BTU-in/hr-ft²-°F",
          "comments": ""
        }
      ]
    }
  },
  {
    "name": "Diorite",
    "properties": {
      "Physical Properties": [
        {
          "propertyName": "Density",
          "metricValue": "2.70 - 3.03 g/cc",
          "englishValue": "0.0975 - 0.109 lb/in³",
          "comments": ""
        },
        {
          "propertyName": "Porosity",
          "metricValue": "0.30 - 2.7 %",
          "englishValue": "0.30 - 2.7 %",
          "comments": ""
        }
      ],
      "Mechanical Properties": [
        {
