Repository: MO2C/CeramicMLProject

File: Project Files/Scrapers/javascript/refractory_ceramics.json (part 5 of 6)
[
          "propertyName": "Hardness, Shore H",
          "metricValue": "40 - 92",
          "englishValue": "40 - 92",
          "comments": ""
        },
        {
          "propertyName": "Hardness, Mohs",
          "metricValue": "4.76 - 6.21",
          "englishValue": "4.76 - 6.21",
          "comments": ""
        },
        {
          "propertyName": "Tensile Strength, Ultimate",
          "metricValue": "15.0 - 30.0 MPa",
          "englishValue": "2180 - 4350 psi",
          "comments": ""
        },
        {
          "propertyName": "Modulus of Elasticity",
          "metricValue": "70.0 - 100 GPa",
          "englishValue": "10200 - 14500 ksi",
          "comments": ""
        },
        {
          "propertyName": "Modulus of Rupture",
          "metricValue": "0.0138 - 0.0552 GPa",
          "englishValue": "2.00 - 8.01 ksi",
          "comments": ""
        },
        {
          "propertyName": "Compressive Strength",
          "metricValue": "124 - 303 MPa",
          "englishValue": "18000 - 44000 psi",
          "comments": ""
        },
        {
          "propertyName": "Impact Toughness",
          "metricValue": "2.20 - 13.4 cm/cm²",
          "englishValue": "5.60 - 34.0 in/in²",
          "comments": ""
        }
      ],
      "Thermal Properties": [
        {
          "propertyName": "CTE, linear",
          "metricValue": "2.00 - 3.00 µm/m-°C\n@Temperature 20.0 °C",
          "englishValue": "1.11 - 1.67 µin/in-°F\n@Temperature 68.0 °F",
          "comments": ""
        },
        {
          "propertyName": "Specific Heat Capacity",
          "metricValue": "0.669 - 0.808 J/g-°C",
          "englishValue": "0.160 - 0.193 BTU/lb-°F",
          "comments": ""
        },
        {
          "propertyName": "Thermal Conductivity",
          "metricValue": "2.30 W/m-K",
          "englishValue": "16.0 BTU-in/hr-ft²-°F",
          "comments": ""
        }
      ]
    }
  },
  {
    "name": "Dodekahydrate (MgSO4-12H2O)",
    "properties": {
      "Physical Properties": [
        {
          "propertyName": "Density",
          "metricValue": "1.45 g/cc",
          "englishValue": "0.0524 lb/in³",
          "comments": ""
        },
        {
          "propertyName": "Molecular Weight",
          "metricValue": "336 g/mol",
          "englishValue": "336 g/mol",
          "comments": ""
        }
      ],
      "Chemical Properties": [
        {
          "propertyName": "Molar Volume",
          "metricValue": "232 cc/mol",
          "englishValue": "232 cc/mol",
          "comments": ""
        }
      ]
    }
  },
  {
    "name": "Dolerite",
    "properties": {
      "Physical Properties": [
        {
          "propertyName": "Density",
          "metricValue": "2.60 - 3.20 g/cc",
          "englishValue": "0.0939 - 0.116 lb/in³",
          "comments": ""
        },
        {
          "propertyName": "Porosity",
          "metricValue": "1.0 - 2.0 %",
          "englishValue": "1.0 - 2.0 %",
          "comments": ""
        }
      ],
      "Mechanical Properties": [
        {
          "propertyName": "Tensile Strength, Ultimate",
          "metricValue": "15.0 - 35.0 MPa",
          "englishValue": "2180 - 5080 psi",
          "comments": ""
        },
        {
          "propertyName": "Modulus of Elasticity",
          "metricValue": "53.0 - 77.0 GPa",
          "englishValue": "7690 - 11200 ksi",
          "comments": ""
        },
        {
          "propertyName": "Flexural Strength",
          "metricValue": "8.00 - 14.0 MPa",
          "englishValue": "1160 - 2030 psi",
          "comments": ""
        },
        {
          "propertyName": "Compressive Strength",
          "metricValue": "151 - 185 MPa",
          "englishValue": "21900 - 26800 psi",
          "comments": ""
        }
      ]
    }
  },
  {
    "name": "Dolomite (Ca,Mg)(CO3)2",
    "properties": {
      "Physical Properties": [
        {
          "propertyName": "Density",
          "metricValue": "2.50 - 2.85 g/cc",
          "englishValue": "0.0903 - 0.103 lb/in³",
          "comments": ""
        },
        {
          "propertyName": "Porosity",
          "metricValue": "1.0 - 5.0 %",
          "englishValue": "1.0 - 5.0 %",
          "comments": ""
        },
        {
          "propertyName": "Solubility",
          "metricValue": "50 ppm",
          "englishValue": "50 ppm",
          "comments": "in seawater"
        }
      ],
      "Mechanical Properties": [
        {
          "propertyName": "Hardness, Mohs",
          "metricValue": "3.5 - 4.0",
          "englishValue": "3.5 - 4.0",
          "comments": ""
        },
        {
          "propertyName": "Modulus of Elasticity",
          "metricValue": "40.0 - 84.0 GPa",
          "englishValue": "5800 - 12200 ksi",
          "comments": ""
        }
      ],
      "Thermal Properties": [
        {
          "propertyName": "CTE, linear",
          "metricValue": "7.70 µm/m-°C\n@Temperature -20.0 - 20.0 °C",
          "englishValue": "4.28 µin/in-°F\n@Temperature -4.00 - 68.0 °F",
          "comments": ""
        },
        {
          "propertyName": "CTE, linear",
          "metricValue": "9.90 µm/m-°C\n@Temperature 20.0 - 80.0 °C",
          "englishValue": "5.50 µin/in-°F\n@Temperature 68.0 - 176 °F",
          "comments": ""
        },
        {
          "propertyName": "Thermal Conductivity",
          "metricValue": "2.90 - 3.30 W/m-K",
          "englishValue": "20.1 - 22.9 BTU-in/hr-ft²-°F",
          "comments": ""
        }
      ],
      "Descriptive Properties": []
    }
  },
  {
    "name": "Eclogite",
    "properties": {
      "Physical Properties": [
        {
          "propertyName": "Density",
          "metricValue": "3.30 - 3.60 g/cc",
          "englishValue": "0.119 - 0.130 lb/in³",
          "comments": ""
        }
      ]
    }
  },
  {
    "name": "Gabbro",
    "properties": {
      "Physical Properties": [
        {
          "propertyName": "Density",
          "metricValue": "2.81 - 3.03 g/cc",
          "englishValue": "0.102 - 0.109 lb/in³",
          "comments": ""
        },
        {
          "propertyName": "Moisture Expansion",
          "metricValue": "0.0056 %",
          "englishValue": "0.0056 %",
          "comments": "Source: St. Peters, PA, USA"
        },
        {
          "propertyName": "Porosity",
          "metricValue": "0.30 - 2.7 %",
          "englishValue": "0.30 - 2.7 %",
          "comments": ""
        },
        {
          "propertyName": "Permeability",
          "metricValue": "1.0e-7 - 0.000010",
          "englishValue": "1.0e-7 - 0.000010",
          "comments": "Aggregation property, d (µ = (-log d))"
        }
      ],
      "Mechanical Properties": [
        {
          "propertyName": "Hardness, Shore H",
          "metricValue": "40 - 92",
          "englishValue": "40 - 92",
          "comments": ""
        },
        {
          "propertyName": "Hardness, Mohs",
          "metricValue": "4.8 - 6.5",
          "englishValue": "4.8 - 6.5",
          "comments": ""
        },
        {
          "propertyName": "Tensile Strength, Ultimate",
          "metricValue": "15.0 - 30.0 MPa",
          "englishValue": "2180 - 4350 psi",
          "comments": ""
        },
        {
          "propertyName": "Modulus of Elasticity",
          "metricValue": "70.0 - 110 GPa",
          "englishValue": "10200 - 16000 ksi",
          "comments": ""
        },
        {
          "propertyName": "Modulus of Rupture",
          "metricValue": "0.0138 - 0.0552 GPa",
          "englishValue": "2.00 - 8.01 ksi",
          "comments": ""
        },
        {
          "propertyName": "Flexural Strength",
          "metricValue": "10.0 - 20.0 MPa",
          "englishValue": "1450 - 2900 psi",
          "comments": ""
        },
        {
          "propertyName": "Transverse Strength",
          "metricValue": "14.0 - 55.0 MPa",
          "englishValue": "2030 - 7980 psi",
          "comments": ""
        },
        {
          "propertyName": "Compressive Strength",
          "metricValue": "124 - 303 MPa",
          "englishValue": "18000 - 44000 psi",
          "comments": ""
        },
        {
          "propertyName": "Impact Toughness",
          "metricValue": "2.20 - 13.4 cm/cm²",
          "englishValue": "5.60 - 34.0 in/in²",
          "comments": ""
        }
      ],
      "Thermal Properties": [
        {
          "propertyName": "CTE, linear",
          "metricValue": "2.00 - 7.00 µm/m-°C\n@Temperature 20.0 °C",
          "englishValue": "1.11 - 3.89 µin/in-°F\n@Temperature 68.0 °F",
          "comments": ""
        },
        {
          "propertyName": "Specific Heat Capacity",
          "metricValue": "0.590 J/g-°C",
          "englishValue": "0.141 BTU/lb-°F",
          "comments": ""
        },
        {
          "propertyName": "Thermal Conductivity",
          "metricValue": "1.70 - 2.50 W/m-K",
          "englishValue": "11.8 - 17.4 BTU-in/hr-ft²-°F",
          "comments": ""
        }
      ]
    }
  },
  {
    "name": "Glauconite (K, Ca, Na),(Al, Fe\", Fe\"',Mg)2({OH}2Si3AlO10)",
    "properties": {
      "Physical Properties": [
        {
          "propertyName": "Density",
          "metricValue": "2.20 - 2.80 g/cc",
          "englishValue": "0.0795 - 0.101 lb/in³",
          "comments": ""
        }
      ],
      "Descriptive Properties": []
    }
  },
  {
    "name": "Gneiss",
    "properties": {
      "Physical Properties": [
        {
          "propertyName": "Density",
          "metricValue": "2.24 - 3.36 g/cc",
          "englishValue": "0.0809 - 0.121 lb/in³",
          "comments": ""
        },
        {
          "propertyName": "Porosity",
          "metricValue": "0.50 - 1.5 %",
          "englishValue": "0.50 - 1.5 %",
          "comments": ""
        }
      ],
      "Mechanical Properties": [
        {
          "propertyName": "Hardness, Shore H",
          "metricValue": "74 - 97",
          "englishValue": "74 - 97",
          "comments": ""
        },
        {
          "propertyName": "Hardness, Mohs",
          "metricValue": "5.26 - 6.47",
          "englishValue": "5.26 - 6.47",
          "comments": ""
        },
        {
          "propertyName": "Tensile Strength, Ultimate",
          "metricValue": "5.00 - 20.0 MPa",
          "englishValue": "725 - 2900 psi",
          "comments": ""
        },
        {
          "propertyName": "Modulus of Elasticity",
          "metricValue": "13.0 - 35.0 GPa",
          "englishValue": "1890 - 5080 ksi",
          "comments": ""
        },
        {
          "propertyName": "Modulus of Rupture",
          "metricValue": "0.00830 - 0.0214 GPa",
          "englishValue": "1.20 - 3.10 ksi",
          "comments": ""
        },
        {
          "propertyName": "Flexural Strength",
          "metricValue": "10.0 - 20.0 MPa",
          "englishValue": "1450 - 2900 psi",
          "comments": ""
        },
        {
          "propertyName": "Transverse Strength",
          "metricValue": "8.00 - 21.0 MPa",
          "englishValue": "1160 - 3050 psi",
          "comments": ""
        },
        {
          "propertyName": "Compressive Strength",
          "metricValue": "152 - 248 MPa",
          "englishValue": "22000 - 36000 psi",
          "comments": ""
        },
        {
          "propertyName": "Impact Toughness",
          "metricValue": "1.46 - 3.31 cm/cm²",
          "englishValue": "3.70 - 8.40 in/in²",
          "comments": ""
        }
      ],
      "Electrical Properties": [
        {
          "propertyName": "Electrical Resistivity",
          "metricValue": "10000 - 1.00e+10 ohm-cm",
          "englishValue": "10000 - 1.00e+10 ohm-cm",
          "comments": ""
        }
      ],
      "Thermal Properties": [
        {
          "propertyName": "CTE, linear",
          "metricValue": "1.30 - 4.40 µm/m-°C\n@Temperature 20.0 °C",
          "englishValue": "0.722 - 2.44 µin/in-°F\n@Temperature 68.0 °F",
          "comments": ""
        },
        {
          "propertyName": "Specific Heat Capacity",
          "metricValue": "0.736 - 0.816 J/g-°C",
          "englishValue": "0.176 - 0.195 BTU/lb-°F",
          "comments": ""
        },
        {
          "propertyName": "Thermal Conductivity",
          "metricValue": "2.10 - 3.40 W/m-K",
          "englishValue": "14.6 - 23.6 BTU-in/hr-ft²-°F",
          "comments": ""
        }
      ]
    }
  },
  {
    "name": "Goethite (alpha-FeOOH)",
    "properties": {
      "Physical Properties": [
        {
          "propertyName": "Density",
          "metricValue": "3.60 - 4.00 g/cc",
          "englishValue": "0.130 - 0.145 lb/in³",
          "comments": ""
        }
      ],
      "Mechanical Properties": [
        {
          "propertyName": "Hardness, Mohs",
          "metricValue": "5.0 - 5.5",
          "englishValue": "5.0 - 5.5",
          "comments": ""
        }
      ],
      "Descriptive Properties": []
    }
  },
  {
    "name": "Granite",
    "properties": {
      "Physical Properties": [
        {
          "propertyName": "Density",
          "metricValue": "2.54 - 2.66 g/cc",
          "englishValue": "0.0918 - 0.0961 lb/in³",
          "comments": ""
        },
        {
          "propertyName": "Moisture Expansion",
          "metricValue": "0.005 %",
          "englishValue": "0.005 %",
          "comments": "Bionite granite; Source: Barre, VT, USA"
        },
        {
          "propertyName": "Porosity",
          "metricValue": "0.1 - 4 %",
          "englishValue": "0.1 - 4 %",
          "comments": ""
        },
        {
          "propertyName": "Permeability",
          "metricValue": "1.0e-9 - 1.0e-6",
          "englishValue": "1.0e-9 - 1.0e-6",
          "comments": "Aggregation property, d (µ = (-log d))"
        }
      ],
      "Mechanical Properties": [
        {
          "propertyName": "Hardness, Shore H",
          "metricValue": "85 - 100",
          "englishValue": "85 - 100",
          "comments": ""
        },
        {
          "propertyName": "Hardness, Mohs",
          "metricValue": "5 - 7",
          "englishValue": "5 - 7",
          "comments": ""
        },
        {
          "propertyName": "Abrasive Hardness",
          "metricValue": "37 - 88",
          "englishValue": "37 - 88",
          "comments": ""
        },
        {
          "propertyName": "Tensile Strength, Ultimate",
          "metricValue": "7.00 - 25.0 MPa",
          "englishValue": "1020 - 3630 psi",
          "comments": ""
        },
        {
          "propertyName": "Modulus of Elasticity",
          "metricValue": "20.0 - 60.0 GPa",
          "englishValue": "2900 - 8700 ksi",
          "comments": ""
        },
        {
          "propertyName": "Modulus of Rupture",
          "metricValue": "0.00900 - 0.0379 GPa",
          "englishValue": "1.31 - 5.50 ksi",
          "comments": ""
        },
        {
          "propertyName": "Transverse Strength",
          "metricValue": "9.00 - 38.0 MPa",
          "englishValue": "1310 - 5510 psi",
          "comments": ""
        },
        {
          "propertyName": "Compressive Strength",
          "metricValue": "96.5 - 310 MPa",
          "englishValue": "14000 - 45000 psi",
          "comments": ""
        },
        {
          "propertyName": "Impact Toughness",
          "metricValue": "2.76 - 11.0 cm/cm²",
          "englishValue": "7.00 - 28.0 in/in²",
          "comments": ""
        }
      ],
      "Electrical Properties": [
        {
          "propertyName": "Electrical Resistivity",
          "metricValue": "10000 - 1.00e+9 ohm-cm",
          "englishValue": "10000 - 1.00e+9 ohm-cm",
          "comments": ""
        }
      ],
      "Thermal Properties": [
        {
          "propertyName": "CTE, linear",
          "metricValue": "3.70 - 11.0 µm/m-°C\n@Temperature 20.0 °C",
          "englishValue": "2.06 - 6.11 µin/in-°F\n@Temperature 68.0 °F",
          "comments": ""
        },
        {
          "propertyName": "Specific Heat Capacity",
          "metricValue": "0.210 - 0.350 J/g-°C",
          "englishValue": "0.0502 - 0.0837 BTU/lb-°F",
          "comments": ""
        },
        {
          "propertyName": "Thermal Conductivity",
          "metricValue": "1.20 - 4.20 W/m-K",
          "englishValue": "8.33 - 29.1 BTU-in/hr-ft²-°F",
          "comments": ""
        }
      ]
    }
  },
  {
    "name": "Greywackes",
    "properties": {
      "Physical Properties": [
        {
          "propertyName": "Density",
          "metricValue": "2.60 - 2.70 g/cc",
          "englishValue": "0.0939 - 0.0975 lb/in³",
          "comments": ""
        }
      ],
      "Mechanical Properties": [
        {
          "propertyName": "Flexural Strength",
          "metricValue": "4.00 - 15.0 MPa",
          "englishValue": "580 - 2180 psi",
          "comments": ""
        }
      ]
    }
  },
  {
    "name": "Gypsum (CaSO4 - 2H2O)",
    "properties": {
      "Physical Properties": [
        {
          "propertyName": "Density",
          "metricValue": "2.32 g/cc",
          "englishValue": "0.0838 lb/in³",
          "comments": ""
        },
        {
          "propertyName": "Solubility",
          "metricValue": "1750 - 2150 ppm",
          "englishValue": "1750 - 2150 ppm",
          "comments": "Freshwater"
        },
        {
          "propertyName": "Molecular Weight",
          "metricValue": "127 g/mol",
          "englishValue": "127 g/mol",
          "comments": ""
        }
      ],
      "Chemical Properties": [
        {
          "propertyName": "Molar Volume",
          "metricValue": "55 cc/mol",
          "englishValue": "55 cc/mol",
          "comments": ""
        }
      ],
      "Mechanical Properties": [
        {
          "propertyName": "Hardness, Knoop",
          "metricValue": "46 - 54",
          "englishValue": "46 - 54",
          "comments": ""
        },
        {
          "propertyName": "Hardness, Vickers",
          "metricValue": "60",
          "englishValue": "60",
          "comments": ""
        },
        {
          "propertyName": "Hardness, Mohs",
          "metricValue": "2.0",
          "englishValue": "2.0",
          "comments": ""
        },
        {
          "propertyName": "Abrasive Hardness",
          "metricValue": "1.25",
          "englishValue": "1.25",
          "comments": ""
        },
        {
          "propertyName": "Drilling Hardness",
          "metricValue": "8.3",
          "englishValue": "8.3",
          "comments": ""
        }
      ],
      "Descriptive Properties": []
    }
  },
  {
    "name": "Heptahydrite (Na2CO3-7H2O)",
    "properties": {
      "Physical Properties": [
        {
          "propertyName": "Density",
          "metricValue": "1.51 g/cc",
          "englishValue": "0.0546 lb/in³",
          "comments": ""
        },
        {
          "propertyName": "Molecular Weight",
          "metricValue": "232 g/mol",
          "englishValue": "232 g/mol",
          "comments": ""
        }
      ],
      "Chemical Properties": [
        {
          "propertyName": "Molar Volume",
          "metricValue": "154 cc/mol",
          "englishValue": "154 cc/mol",
          "comments": ""
        }
      ]
    }
  },
  {
    "name": "Hexahydrite (MgSO4-6H2O)",
    "properties": {
      "Physical Properties": [
        {
          "propertyName": "Density",
          "metricValue": "1.75 g/cc",
          "englishValue": "0.0632 lb/in³",
          "comments": ""
        },
        {
          "propertyName": "Solubility",
          "metricValue": "308 ppm",
          "englishValue": "308 ppm",
          "comments": "20°C; Freshwater"
        },
        {
          "propertyName": "Molecular Weight",
          "metricValue": "228 g/mol",
          "englishValue": "228 g/mol",
          "comments": ""
        }
      ],
      "Chemical Properties": [
        {
          "propertyName": "Molar Volume",
          "metricValue": "130 cc/mol",
          "englishValue": "130 cc/mol",
          "comments": ""
        }
      ]
    }
  },
  {
    "name": "Hornblende (Iron-Magnesium Silicate)",
    "properties": {
      "Physical Properties": [
        {
          "propertyName": "Density",
          "metricValue": "3.00 - 3.40 g/cc",
          "englishValue": "0.108 - 0.123 lb/in³",
          "comments": ""
        }
      ],
      "Mechanical Properties": [
        {
          "propertyName": "Hardness, Mohs",
          "metricValue": "5.0 - 6.0",
          "englishValue": "5.0 - 6.0",
          "comments": ""
        }
      ],
      "Descriptive Properties": []
    }
  },
  {
    "name": "Illite KAl2(AlSi3O10)-(OH)2",
    "properties": {
      "Physical Properties": [
        {
          "propertyName": "Density",
          "metricValue": "2.80 g/cc",
          "englishValue": "0.101 lb/in³",
          "comments": ""
        }
      ],
      "Mechanical Properties": [
        {
          "propertyName": "Hardness, Mohs",
          "metricValue": "1.5 - 2.5",
          "englishValue": "1.5 - 2.5",
          "comments": ""
        }
      ],
      "Optical Properties": [
        {
          "propertyName": "Refractive Index",
          "metricValue": "1.56",
          "englishValue": "1.56",
          "comments": "nalpha"
        },
        {
          "propertyName": "Refractive Index",
          "metricValue": "1.59",
          "englishValue": "1.59",
          "comments": "nbeta"
        },
        {
          "propertyName": "Refractive Index",
          "metricValue": "1.59",
          "englishValue": "1.59",
          "comments": "ngamma"
        }
      ],
      "Descriptive Properties": []
    }
  },
  {
    "name": "Kaolinite (Al2O3-2SiO2-2H2O)",
    "properties": {
      "Physical Properties": [
        {
          "propertyName": "Density",
          "metricValue": "2.60 g/cc",
          "englishValue": "0.0939 lb/in³",
          "comments": ""
        }
      ],
      "Mechanical Properties": [
        {
          "propertyName": "Hardness, Mohs",
          "metricValue": "2.0",
          "englishValue": "2.0",
          "comments": ""
        }
      ],
      "Descriptive Properties": []
    }
  },
  {
    "name": "Kieserite (MgSO4 - 2H2O)",
    "properties": {
      "Physical Properties": [
        {
          "propertyName": "Density",
          "metricValue": "2.45 g/cc",
          "englishValue": "0.0885 lb/in³",
          "comments": ""
        },
        {
          "propertyName": "Molecular Weight",
          "metricValue": "138 g/mol",
          "englishValue": "138 g/mol",
          "comments": ""
        }
      ],
      "Chemical Properties": [
        {
          "propertyName": "Molar Volume",
          "metricValue": "57 cc/mol",
          "englishValue": "57 cc/mol",
          "comments": ""
        }
      ],
      "Mechanical Properties": [
        {
          "propertyName": "Hardness, Mohs",
          "metricValue": "3.5",
          "englishValue": "3.5",
          "comments": ""
        }
      ],
      "Descriptive Properties": []
    }
  },
  {
    "name": "Kyanite, Al2OSiO4",
    "properties": {
      "Physical Properties": [
        {
          "propertyName": "Density",
          "metricValue": "3.59 g/cc",
          "englishValue": "0.130 lb/in³",
          "comments": ""
        }
      ],
      "Mechanical Properties": [
        {
          "propertyName": "Hardness, Mohs",
          "metricValue": "6.3",
          "englishValue": "6.3",
          "comments": ""
        }
      ],
      "Optical Properties": [
        {
          "propertyName": "Refractive Index",
          "metricValue": "1.715",
          "englishValue": "1.715",
          "comments": "nalpha"
        },
        {
          "propertyName": "Refractive Index",
          "metricValue": "1.722",
          "englishValue": "1.722",
          "comments": "nbeta"
        },
        {
          "propertyName": "Refractive Index",
          "metricValue": "1.731",
          "englishValue": "1.731",
          "comments": "ngamma"
        }
      ],
      "Descriptive Properties": []
    }
  },
  {
    "name": "Labradorite (Feldspar; 60% CaAl2Si2O8 + 40% NaAlSi3O8)",
    "properties": {
      "Physical Properties": [
        {
          "propertyName": "Density",
          "metricValue": "2.70 - 2.80 g/cc",
          "englishValue": "0.0975 - 0.101 lb/in³",
          "comments": ""
        }
      ],
      "Mechanical Properties": [
        {
          "propertyName": "Hardness, Mohs",
          "metricValue": "6.0",
          "englishValue": "6.0",
          "comments": ""
        },
        {
          "propertyName": "Compressive Strength",
          "metricValue": "147 MPa",
          "englishValue": "21300 psi",
          "comments": ""
        }
      ],
      "Thermal Properties": [
        {
          "propertyName": "CTE, linear",
          "metricValue": "4.60 µm/m-°C\n@Temperature 20.0 - 500 °C",
          "englishValue": "2.56 µin/in-°F\n@Temperature 68.0 - 932 °F",
          "comments": "calculated from volumetric expansion"
        },
        {
          "propertyName": "CTE, linear",
          "metricValue": "5.60 µm/m-°C\n@Temperature 20.0 - 200 °C",
          "englishValue": "3.11 µin/in-°F\n@Temperature 68.0 - 392 °F",
          "comments": "calculated from volumetric expansion"
        }
      ],
      "Descriptive Properties": []
    }
  },
  {
    "name": "Lepidocrocite (gamma-FeOOH)",
    "properties": {
      "Physical Properties": [
        {
          "propertyName": "Density",
          "metricValue": "4.09 g/cc",
          "englishValue": "0.148 lb/in³",
          "comments": ""
        }
      ],
      "Mechanical Properties": [
        {
          "propertyName": "Hardness, Mohs",
          "metricValue": "5.0",
          "englishValue": "5.0",
          "comments": ""
        }
      ],
      "Descriptive Properties": []
    }
  },
  {
    "name": "Limestone",
    "properties": {
      "Physical Properties": [
        {
          "propertyName": "Density",
          "metricValue": "1.79 - 2.92 g/cc",
          "englishValue": "0.0647 - 0.105 lb/in³",
          "comments": ""
        },
        {
          "propertyName": "Moisture Expansion",
          "metricValue": "0.0028 %",
          "englishValue": "0.0028 %",
          "comments": "Sandstone quartz; Source: Bedford, IN, USA"
        },
        {
          "propertyName": "Porosity",
          "metricValue": "2.6 - 20 %",
          "englishValue": "2.6 - 20 %",
          "comments": ""
        },
        {
          "propertyName": "Permeability",
          "metricValue": "1.0e-9 - 0.010",
          "englishValue": "1.0e-9 - 0.010",
          "comments": "Aggregation property, d (µ = (-log d))"
        }
      ],
      "Mechanical Properties": [
        {
          "propertyName": "Hardness, Shore H",
          "metricValue": "10 - 60",
          "englishValue": "10 - 60",
          "comments": ""
        },
        {
          "propertyName": "Hardness, Mohs",
          "metricValue": "2.0 - 5.0",
          "englishValue": "2.0 - 5.0",
          "comments": ""
        },
        {
          "propertyName": "Abrasive Hardness",
          "metricValue": "2.0 - 24",
          "englishValue": "2.0 - 24",
          "comments": ""
        },
        {
          "propertyName": "Tensile Strength, Ultimate",
          "metricValue": "5.00 - 25.0 MPa",
          "englishValue": "725 - 3630 psi",
          "comments": ""
        },
        {
          "propertyName": "Modulus of Elasticity",
          "metricValue": "10.0 - 80.0 GPa",
          "englishValue": "1450 - 11600 ksi",
          "comments": ""
        },
        {
          "propertyName": "Modulus of Rupture",
          "metricValue": "0.00340 - 0.0359 GPa",
          "englishValue": "0.493 - 5.21 ksi",
          "comments": ""
        },
        {
          "propertyName": "Transverse Strength",
          "metricValue": "3.00 - 36.0 MPa",
          "englishValue": "435 - 5220 psi",
          "comments": ""
        },
        {
          "propertyName": "Compressive Strength",
          "metricValue": "13.8 - 255 MPa",
          "englishValue": "2000 - 37000 psi",
          "comments": ""
        },
        {
          "propertyName": "Impact Toughness",
          "metricValue": "1.97 - 3.39 cm/cm²",
          "englishValue": "5.00 - 8.60 in/in²",
          "comments": ""
        }
      ],
      "Thermal Properties": [
        {
          "propertyName": "CTE, linear",
          "metricValue": "3.40 µm/m-°C\n@Temperature -20.0 - 20.0 °C",
          "englishValue": "1.89 µin/in-°F\n@Temperature -4.00 - 68.0 °F",
          "comments": ""
        },
        {
          "propertyName": "CTE, linear",
          "metricValue": "8.10 µm/m-°C\n@Temperature 20.0 - 80.0 °C",
          "englishValue": "4.50 µin/in-°F\n@Temperature 68.0 - 176 °F",
          "comments": ""
        },
        {
          "propertyName": "Specific Heat Capacity",
          "metricValue": "0.500 - 1.86 J/g-°C",
          "englishValue": "0.120 - 0.445 BTU/lb-°F",
          "comments": ""
        },
        {
          "propertyName": "Thermal Conductivity",
          "metricValue": "0.800 - 3.30 W/m-K",
          "englishValue": "5.55 - 22.9 BTU-in/hr-ft²-°F",
          "comments": ""
        }
      ]
    }
  },
  {
    "name": "Limonite (Fe2O3-nH2O)",
    "properties": {
      "Physical Properties": [
        {
          "propertyName": "Density",
          "metricValue": "2.20 - 2.60 g/cc",
          "englishValue": "0.0795 - 0.0939 lb/in³",
          "comments": "Excluding porous chalks"
        }
      ],
      "Mechanical Properties": [
        {
          "propertyName": "Hardness, Mohs",
          "metricValue": "5.0 - 5.5",
          "englishValue": "5.0 - 5.5",
          "comments": ""
        }
      ],
      "Descriptive Properties": []
    }
  },
  {
    "name": "Magnesite, Magnesium Carbonate (MgCO3)",
    "properties": {
      "Physical Properties": [
        {
          "propertyName": "Density",
          "metricValue": "3.00 g/cc",
          "englishValue": "0.108 lb/in³",
          "comments": ""
        }
      ],
      "Mechanical Properties": [
        {
          "propertyName": "Hardness, Mohs",
          "metricValue": "4.0 - 4.5",
          "englishValue": "4.0 - 4.5",
          "comments": ""
        }
      ],
      "Descriptive Properties": []
    }
  },
  {
    "name": "Marble",
    "properties": {
      "Physical Properties": [
        {
          "propertyName": "Density",
          "metricValue": "2.37 - 3.20 g/cc",
          "englishValue": "0.0856 - 0.116 lb/in³",
          "comments": ""
        },
        {
          "propertyName": "Moisture Expansion",
          "metricValue": "0.0025 %",
          "englishValue": "0.0025 %",
          "comments": "Coarse crystalline; Source: Georgia, USA"
        },
        {
          "propertyName": "Porosity",
          "metricValue": "0.50 - 2.0 %",
          "englishValue": "0.50 - 2.0 %",
          "comments": ""
        },
        {
          "propertyName": "Permeability",
          "metricValue": "1.0e-6 - 0.0010",
          "englishValue": "1.0e-6 - 0.0010",
          "comments": "Aggregation property, d (µ = (-log d))"
        }
      ],
      "Mechanical Properties": [
        {
          "propertyName": "Hardness, Shore H",
          "metricValue": "45 - 56",
          "englishValue": "45 - 56",
          "comments": ""
        },
        {
          "propertyName": "Hardness, Mohs",
          "metricValue": "2.0 - 4.3",
          "englishValue": "2.0 - 4.3",
          "comments": ""
        },
        {
          "propertyName": "Abrasive Hardness",
          "metricValue": "7.0 - 42",
          "englishValue": "7.0 - 42",
          "comments": ""
        },
        {
          "propertyName": "Tensile Strength, Ultimate",
          "metricValue": "7.00 - 20.0 MPa",
          "englishValue": "1020 - 2900 psi",
          "comments": ""
        },
        {
          "propertyName": "Modulus of Elasticity",
          "metricValue": "60.0 GPa",
          "englishValue": "8700 ksi",
          "comments": ""
        },
        {
          "propertyName": "Modulus of Rupture",
          "metricValue": "0.00410 - 0.0276 GPa",
          "englishValue": "0.595 - 4.00 ksi",
          "comments": ""
        },
        {
          "propertyName": "Transverse Strength",
          "metricValue": "4.00 - 27.0 MPa",
          "englishValue": "580 - 3920 psi",
          "comments": ""
        },
        {
          "propertyName": "Compressive Strength",
          "metricValue": "68.9 - 241 MPa",
          "englishValue": "10000 - 35000 psi",
          "comments": ""
        },
        {
          "propertyName": "Impact Toughness",
          "metricValue": "0.787 - 9.06 cm/cm²",
          "englishValue": "2.00 - 23.0 in/in²",
          "comments": ""
        }
      ],
      "Thermal Properties": [
        {
          "propertyName": "CTE, linear",
          "metricValue": "2.70 - 9.00 µm/m-°C\n@Temperature 20.0 °C",
          "englishValue": "1.50 - 5.00 µin/in-°F\n@Temperature 68.0 °F",
          "comments": ""
        },
        {
          "propertyName": "Specific Heat Capacity",
          "metricValue": "0.540 - 1.61 J/g-°C",
          "englishValue": "0.129 - 0.385 BTU/lb-°F",
          "comments": ""
        },
        {
          "propertyName": "Thermal Conductivity",
          "metricValue": "1.30 - 2.90 W/m-K",
          "englishValue": "9.02 - 20.1 BTU-in/hr-ft²-°F",
          "comments": ""
        }
      ]
    }
  },
  {
    "name": "Microgranite",
    "properties": {
      "Physical Properties": [
        {
          "propertyName": "Density",
          "metricValue": "2.50 - 2.70 g/cc",
          "englishValue": "0.0903 - 0.0975 lb/in³",
          "comments": ""
        }
      ],
      "Mechanical Properties": [
        {
          "propertyName": "Modulus of Elasticity",
          "metricValue": "30.0 - 80.0 GPa",
          "englishValue": "4350 - 11600 ksi",
          "comments": ""
        }
      ]
    }
  },
  {
    "name": "Montmorillonite Al2O3-4SiO2-nH2O",
    "properties": {
      "Physical Properties": [
        {
          "propertyName": "Density",
          "metricValue": "2.00 - 2.70 g/cc",
          "englishValue": "0.0723 - 0.0975 lb/in³",
          "comments": ""
        }
      ],
      "Mechanical Properties": [
        {
          "propertyName": "Hardness, Mohs",
          "metricValue": "2.5",
          "englishValue": "2.5",
          "comments": ""
        }
      ],
      "Descriptive Properties": []
    }
  },
  {
    "name": "Muscovite (KAl2(AlSi3O10)-(OH)2)",
    "properties": {
      "Physical Properties": [
        {
          "propertyName": "Density",
          "metricValue": "2.80 g/cc",
          "englishValue": "0.101 lb/in³",
          "comments": ""
        }
      ],
      "Mechanical Properties": [
        {
          "propertyName": "Hardness, Mohs",
          "metricValue": "2.0 - 2.5",
          "englishValue": "2.0 - 2.5",
          "comments": ""
        }
      ],
      "Thermal Properties": [
        {
          "propertyName": "Thermal Conductivity",
          "metricValue": "0.650 W/m-K\n@Temperature 300 °C",
          "englishValue": "4.51 BTU-in/hr-ft²-°F\n@Temperature 572 °F",
          "comments": ""
        },
        {
          "propertyName": "Thermal Conductivity",
          "metricValue": "0.690 W/m-K\n@Temperature 600 °C",
          "englishValue": "4.79 BTU-in/hr-ft²-°F\n@Temperature 1110 °F",
          "comments": ""
        },
        {
          "propertyName": "Thermal Conductivity",
          "metricValue": "0.720 W/m-K\n@Temperature 100 °C",
          "englishValue": "5.00 BTU-in/hr-ft²-°F\n@Temperature 212 °F",
          "comments": ""
        }
      ],
      "Descriptive Properties": []
    }
  },
  {
    "name": "Opal",
    "properties": {
      "Physical Properties": [
        {
          "propertyName": "Density",
          "metricValue": "1.90 - 2.20 g/cc",
          "englishValue": "0.0686 - 0.0795 lb/in³",
          "comments": ""
        }
      ],
      "Mechanical Properties": [
        {
          "propertyName": "Hardness, Mohs",
          "metricValue": "5.0 - 6.0",
          "englishValue": "5.0 - 6.0",
          "comments": ""
        }
      ],
      "Descriptive Properties": []
    }
  },
  {
    "name": "Orthoclase (Feldspar KAlSi3O8)",
    "properties": {
      "Physical Properties": [
        {
          "propertyName": "Density",
          "metricValue": "2.57 g/cc",
          "englishValue": "0.0928 lb/in³",
          "comments": ""
        }
      ],
      "Mechanical Properties": [
        {
          "propertyName": "Hardness, Knoop",
          "metricValue": "560",
          "englishValue": "560",
          "comments": ""
        },
        {
          "propertyName": "Hardness, Vickers",
          "metricValue": "714",
          "englishValue": "714",
          "comments": ""
        },
        {
          "propertyName": "Hardness, Mohs",
          "metricValue": "6.0",
          "englishValue": "6.0",
          "comments": ""
        },
        {
          "propertyName": "Abrasive Hardness",
          "metricValue": "37",
          "englishValue": "37",
          "comments": ""
        },
        {
          "propertyName": "Drilling Hardness",
          "metricValue": "4665",
          "englishValue": "4665",
          "comments": ""
        }
      ],
      "Thermal Properties": [
        {
          "propertyName": "CTE, linear",
          "metricValue": "2.80 µm/m-°C\n@Temperature 20.0 - 200 °C",
          "englishValue": "1.56 µin/in-°F\n@Temperature 68.0 - 392 °F",
          "comments": "calculated from volumetric expansion"
        },
        {
          "propertyName": "CTE, linear",
          "metricValue": "5.20 µm/m-°C\n@Temperature 20.0 - 500 °C",
          "englishValue": "2.89 µin/in-°F\n@Temperature 68.0 - 932 °F",
          "comments": "calculated from volumetric expansion"
        }
      ],
      "Descriptive Properties": []
    }
  },
  {
    "name": "Porphyries",
    "properties": {
      "Physical Properties": [
        {
          "propertyName": "Density",
          "metricValue": "2.50 - 2.80 g/cc",
          "englishValue": "0.0903 - 0.101 lb/in³",
          "comments": ""
        }
      ],
      "Mechanical Properties": [
        {
          "propertyName": "Flexural Strength",
          "metricValue": "10.0 - 20.0 MPa",
          "englishValue": "1450 - 2900 psi",
          "comments": ""
        }
      ]
    }
  },
  {
    "name": "Quartz (SiO2)",
    "properties": {
      "Physical Properties": [
        {
          "propertyName": "Density",
          "metricValue": "2.65 g/cc",
          "englishValue": "0.0957 lb/in³",
          "comments": ""
        }
      ],
      "Mechanical Properties": [
        {
          "propertyName": "Hardness, Knoop",
          "metricValue": "666 - 902",
          "englishValue": "666 - 902",
          "comments": ""
        },
        {
          "propertyName": "Hardness, Vickers",
          "metricValue": "1103 - 1260",
          "englishValue": "1103 - 1260",
          "comments": ""
        },
        {
          "propertyName": "Hardness, Mohs",
          "metricValue": "7.0",
          "englishValue": "7.0",
          "comments": ""
        },
        {
          "propertyName": "Abrasive Hardness",
          "metricValue": "120",
          "englishValue": "120",
          "comments": ""
        },
        {
          "propertyName": "Drilling Hardness",
          "metricValue": "7648",
          "englishValue": "7648",
          "comments": ""
        }
      ],
      "Electrical Properties": [
        {
          "propertyName": "Dielectric Constant",
          "metricValue": "4.2",
          "englishValue": "4.2",
          "comments": "Alpha Quartz"
        }
      ],
      "Thermal Properties": [
        {
