Repository: MO2C/CeramicMLProject

File: Project Files/Scrapers/javascript/refractory_ceramics.json (part 6 of 6)
[
          "propertyName": "CTE, linear",
          "metricValue": "8.10 µm/m-°C\n@Temperature 20.0 °C",
          "englishValue": "4.50 µin/in-°F\n@Temperature 68.0 °F",
          "comments": ""
        },
        {
          "propertyName": "CTE, linear",
          "metricValue": "18.9 µm/m-°C\n@Temperature 20.0 - 500 °C",
          "englishValue": "10.5 µin/in-°F\n@Temperature 68.0 - 932 °F",
          "comments": "calculated from volumetric expansion"
        }
      ],
      "Descriptive Properties": []
    }
  },
  {
    "name": "Quartzite",
    "properties": {
      "Physical Properties": [
        {
          "propertyName": "Density",
          "metricValue": "2.50 - 2.70 g/cc",
          "englishValue": "0.0903 - 0.0975 lb/in³",
          "comments": ""
        },
        {
          "propertyName": "Porosity",
          "metricValue": "0.10 - 0.50 %",
          "englishValue": "0.10 - 0.50 %",
          "comments": ""
        },
        {
          "propertyName": "Permeability",
          "metricValue": "1.0e-7 - 0.00010",
          "englishValue": "1.0e-7 - 0.00010",
          "comments": "Aggregation property, d (µ = (-log d))"
        }
      ],
      "Mechanical Properties": [
        {
          "propertyName": "Hardness, Shore H",
          "metricValue": "55 - 83",
          "englishValue": "55 - 83",
          "comments": ""
        },
        {
          "propertyName": "Hardness, Mohs",
          "metricValue": "4.0 - 7.0",
          "englishValue": "4.0 - 7.0",
          "comments": ""
        },
        {
          "propertyName": "Tensile Strength, Ultimate",
          "metricValue": "10.0 - 30.0 MPa",
          "englishValue": "1450 - 4350 psi",
          "comments": ""
        },
        {
          "propertyName": "Modulus of Elasticity",
          "metricValue": "59.0 - 79.0 GPa",
          "englishValue": "8560 - 11500 ksi",
          "comments": ""
        },
        {
          "propertyName": "Modulus of Rupture",
          "metricValue": "0.00830 - 0.0310 GPa",
          "englishValue": "1.20 - 4.50 ksi",
          "comments": ""
        },
        {
          "propertyName": "Transverse Strength",
          "metricValue": "8.00 - 31.0 MPa",
          "englishValue": "1160 - 4500 psi",
          "comments": ""
        },
        {
          "propertyName": "Compressive Strength",
          "metricValue": "207 - 627 MPa",
          "englishValue": "30000 - 91000 psi",
          "comments": ""
        },
        {
          "propertyName": "Impact Toughness",
          "metricValue": "1.97 - 11.8 cm/cm²",
          "englishValue": "5.00 - 30.0 in/in²",
          "comments": ""
        }
      ],
      "Thermal Properties": [
        {
          "propertyName": "CTE, linear",
          "metricValue": "4.00 - 5.00 µm/m-°C\n@Temperature 20.0 °C",
          "englishValue": "2.22 - 2.78 µin/in-°F\n@Temperature 68.0 °F",
          "comments": ""
        },
        {
          "propertyName": "Specific Heat Capacity",
          "metricValue": "0.690 J/g-°C",
          "englishValue": "0.165 BTU/lb-°F",
          "comments": ""
        },
        {
          "propertyName": "Thermal Conductivity",
          "metricValue": "3.30 - 6.70 W/m-K",
          "englishValue": "22.9 - 46.5 BTU-in/hr-ft²-°F",
          "comments": ""
        }
      ]
    }
  },
  {
    "name": "Rhyolite (Felsite)",
    "properties": {
      "Physical Properties": [
        {
          "propertyName": "Density",
          "metricValue": "2.40 - 2.60 g/cc",
          "englishValue": "0.0867 - 0.0939 lb/in³",
          "comments": ""
        },
        {
          "propertyName": "Porosity",
          "metricValue": "4.0 - 6.0 %",
          "englishValue": "4.0 - 6.0 %",
          "comments": ""
        }
      ],
      "Mechanical Properties": [
        {
          "propertyName": "Modulus of Elasticity",
          "metricValue": "19.0 - 25.0 GPa",
          "englishValue": "2760 - 3630 ksi",
          "comments": ""
        }
      ],
      "Thermal Properties": [
        {
          "propertyName": "CTE, linear",
          "metricValue": "8.00 µm/m-°C",
          "englishValue": "4.44 µin/in-°F",
          "comments": ""
        },
        {
          "propertyName": "Thermal Conductivity",
          "metricValue": "1.50 W/m-K",
          "englishValue": "10.4 BTU-in/hr-ft²-°F",
          "comments": ""
        }
      ]
    }
  },
  {
    "name": "Rhyolite-Andesite",
    "properties": {
      "Physical Properties": [
        {
          "propertyName": "Density",
          "metricValue": "2.20 - 2.50 g/cc",
          "englishValue": "0.0795 - 0.0903 lb/in³",
          "comments": ""
        },
        {
          "propertyName": "Porosity",
          "metricValue": "4.0 - 15 %",
          "englishValue": "4.0 - 15 %",
          "comments": ""
        },
        {
          "propertyName": "Permeability",
          "metricValue": "1.0e-8 - 0.010",
          "englishValue": "1.0e-8 - 0.010",
          "comments": "Aggregation property, d (µ = (-log d))"
        }
      ],
      "Mechanical Properties": [
        {
          "propertyName": "Hardness, Mohs",
          "metricValue": "5.0 - 6.5",
          "englishValue": "5.0 - 6.5",
          "comments": ""
        },
        {
          "propertyName": "Modulus of Rupture",
          "metricValue": "0.00100 - 0.0700 GPa",
          "englishValue": "0.145 - 10.2 ksi",
          "comments": ""
        },
        {
          "propertyName": "Compressive Strength",
          "metricValue": "60.0 - 220 MPa",
          "englishValue": "8700 - 31900 psi",
          "comments": ""
        }
      ],
      "Thermal Properties": [
        {
          "propertyName": "CTE, linear",
          "metricValue": "5.00 - 9.00 µm/m-°C\n@Temperature 20.0 °C",
          "englishValue": "2.78 - 5.00 µin/in-°F\n@Temperature 68.0 °F",
          "comments": ""
        },
        {
          "propertyName": "Thermal Conductivity",
          "metricValue": "0.800 - 3.80 W/m-K",
          "englishValue": "5.55 - 26.4 BTU-in/hr-ft²-°F",
          "comments": ""
        }
      ]
    }
  },
  {
    "name": "Sandstone, Hard",
    "properties": {
      "Physical Properties": [
        {
          "propertyName": "Density",
          "metricValue": "2.10 - 2.80 g/cc",
          "englishValue": "0.0759 - 0.101 lb/in³",
          "comments": ""
        },
        {
          "propertyName": "Moisture Expansion",
          "metricValue": "0.013 %",
          "englishValue": "0.013 %",
          "comments": "Source: Amherst, OH, USA"
        },
        {
          "propertyName": "Porosity",
          "metricValue": ">= 5 %",
          "englishValue": ">= 5 %",
          "comments": ""
        },
        {
          "propertyName": "Permeability",
          "metricValue": "0.0010 - 1.0",
          "englishValue": "0.0010 - 1.0",
          "comments": "Aggregation property, d (µ = (-log d))"
        }
      ],
      "Mechanical Properties": [
        {
          "propertyName": "Hardness, Shore H",
          "metricValue": "<= 70",
          "englishValue": "<= 70",
          "comments": ""
        },
        {
          "propertyName": "Hardness, Mohs",
          "metricValue": "<= 7.0",
          "englishValue": "<= 7.0",
          "comments": ""
        },
        {
          "propertyName": "Abrasive Hardness",
          "metricValue": "<= 26",
          "englishValue": "<= 26",
          "comments": ""
        },
        {
          "propertyName": "Tensile Strength, Ultimate",
          "metricValue": "<= 25.0 MPa",
          "englishValue": "<= 3630 psi",
          "comments": ""
        },
        {
          "propertyName": "Modulus of Elasticity",
          "metricValue": "40.0 - 80.0 GPa",
          "englishValue": "5800 - 11600 ksi",
          "comments": ""
        },
        {
          "propertyName": "Modulus of Rupture",
          "metricValue": "<= 0.0159 GPa",
          "englishValue": "<= 2.31 ksi",
          "comments": ""
        },
        {
          "propertyName": "Transverse Strength",
          "metricValue": "<= 16.0 MPa",
          "englishValue": "<= 2320 psi",
          "comments": ""
        },
        {
          "propertyName": "Compressive Strength",
          "metricValue": "41.4 - 248 MPa",
          "englishValue": "6000 - 36000 psi",
          "comments": ""
        },
        {
          "propertyName": "Impact Toughness",
          "metricValue": "<= 13.8 cm/cm²",
          "englishValue": "<= 35.0 in/in²",
          "comments": ""
        }
      ],
      "Electrical Properties": [
        {
          "propertyName": "Electrical Resistivity",
          "metricValue": "10000 ohm-cm - 1e+05",
          "englishValue": "10000 ohm-cm - 1e+05",
          "comments": ""
        }
      ],
      "Thermal Properties": [
        {
          "propertyName": "CTE, linear",
          "metricValue": "5.00 - 19.0 µm/m-°C\n@Temperature 20.0 °C",
          "englishValue": "2.78 - 10.6 µin/in-°F\n@Temperature 68.0 °F",
          "comments": ""
        },
        {
          "propertyName": "Specific Heat Capacity",
          "metricValue": "0.928 - 0.963 J/g-°C",
          "englishValue": "0.222 - 0.230 BTU/lb-°F",
          "comments": ""
        },
        {
          "propertyName": "Thermal Conductivity",
          "metricValue": "4.20 - 5.00 W/m-K",
          "englishValue": "29.1 - 34.7 BTU-in/hr-ft²-°F",
          "comments": ""
        }
      ]
    }
  },
  {
    "name": "Sandstone, Medium",
    "properties": {
      "Physical Properties": [
        {
          "propertyName": "Density",
          "metricValue": "2.00 - 2.14 g/cc",
          "englishValue": "0.0723 - 0.0773 lb/in³",
          "comments": ""
        },
        {
          "propertyName": "Moisture Expansion",
          "metricValue": "0.013 %",
          "englishValue": "0.013 %",
          "comments": "Source: Amherst, OH, USA"
        },
        {
          "propertyName": "Permeability",
          "metricValue": "0.0010 - 1.0",
          "englishValue": "0.0010 - 1.0",
          "comments": "Aggregation property, d (µ = (-log d))"
        }
      ],
      "Mechanical Properties": [
        {
          "propertyName": "Hardness, Shore H",
          "metricValue": "20 - 70",
          "englishValue": "20 - 70",
          "comments": ""
        },
        {
          "propertyName": "Hardness, Mohs",
          "metricValue": "2.0 - 7.0",
          "englishValue": "2.0 - 7.0",
          "comments": ""
        },
        {
          "propertyName": "Abrasive Hardness",
          "metricValue": "2.0 - 26",
          "englishValue": "2.0 - 26",
          "comments": ""
        },
        {
          "propertyName": "Tensile Strength, Ultimate",
          "metricValue": "4.00 - 25.0 MPa",
          "englishValue": "580 - 3630 psi",
          "comments": ""
        },
        {
          "propertyName": "Modulus of Elasticity",
          "metricValue": "13.0 - 16.0 GPa",
          "englishValue": "1890 - 2320 ksi",
          "comments": ""
        },
        {
          "propertyName": "Modulus of Rupture",
          "metricValue": "0.00480 - 0.0159 GPa",
          "englishValue": "0.696 - 2.31 ksi",
          "comments": ""
        },
        {
          "propertyName": "Transverse Strength",
          "metricValue": "5.00 - 16.0 MPa",
          "englishValue": "725 - 2320 psi",
          "comments": ""
        },
        {
          "propertyName": "Compressive Strength",
          "metricValue": "13.0 - 16.0 MPa",
          "englishValue": "1890 - 2320 psi",
          "comments": ""
        },
        {
          "propertyName": "Impact Toughness",
          "metricValue": "0.787 - 13.8 cm/cm²",
          "englishValue": "2.00 - 35.0 in/in²",
          "comments": ""
        }
      ],
      "Electrical Properties": [
        {
          "propertyName": "Electrical Resistivity",
          "metricValue": "10000 ohm-cm - 1e+05",
          "englishValue": "10000 ohm-cm - 1e+05",
          "comments": ""
        }
      ],
      "Thermal Properties": [
        {
          "propertyName": "CTE, linear",
          "metricValue": "5.00 - 19.0 µm/m-°C\n@Temperature 20.0 °C",
          "englishValue": "2.78 - 10.6 µin/in-°F\n@Temperature 68.0 °F",
          "comments": ""
        },
        {
          "propertyName": "Specific Heat Capacity",
          "metricValue": "0.745 J/g-°C",
          "englishValue": "0.178 BTU/lb-°F",
          "comments": ""
        },
        {
          "propertyName": "Thermal Conductivity",
          "metricValue": "1.30 - 4.20 W/m-K",
          "englishValue": "9.02 - 29.1 BTU-in/hr-ft²-°F",
          "comments": ""
        }
      ]
    }
  },
  {
    "name": "Sandstone, Soft",
    "properties": {
      "Physical Properties": [
        {
          "propertyName": "Density",
          "metricValue": "1.60 - 2.00 g/cc",
          "englishValue": "0.0578 - 0.0723 lb/in³",
          "comments": ""
        },
        {
          "propertyName": "Moisture Expansion",
          "metricValue": "0.013 %",
          "englishValue": "0.013 %",
          "comments": "Source: Amherst, OH, USA"
        },
        {
          "propertyName": "Porosity",
          "metricValue": "<= 25 %",
          "englishValue": "<= 25 %",
          "comments": ""
        },
        {
          "propertyName": "Permeability",
          "metricValue": "0.0010 - 1.0",
          "englishValue": "0.0010 - 1.0",
          "comments": "Aggregation property, d (µ = (-log d))"
        }
      ],
      "Mechanical Properties": [
        {
          "propertyName": "Hardness, Shore H",
          "metricValue": ">= 20",
          "englishValue": ">= 20",
          "comments": ""
        },
        {
          "propertyName": "Hardness, Mohs",
          "metricValue": ">= 2.0",
          "englishValue": ">= 2.0",
          "comments": ""
        },
        {
          "propertyName": "Abrasive Hardness",
          "metricValue": ">= 2.0",
          "englishValue": ">= 2.0",
          "comments": ""
        },
        {
          "propertyName": "Tensile Strength, Ultimate",
          "metricValue": ">= 4.00 MPa",
          "englishValue": ">= 580 psi",
          "comments": ""
        },
        {
          "propertyName": "Modulus of Elasticity",
          "metricValue": "1.00 GPa",
          "englishValue": "145 ksi",
          "comments": ""
        },
        {
          "propertyName": "Modulus of Rupture",
          "metricValue": ">= 0.00480 GPa",
          "englishValue": ">= 0.696 ksi",
          "comments": ""
        },
        {
          "propertyName": "Transverse Strength",
          "metricValue": ">= 5.00 MPa",
          "englishValue": ">= 725 psi",
          "comments": ""
        },
        {
          "propertyName": "Compressive Strength",
          "metricValue": ">= 13.0 MPa",
          "englishValue": ">= 1890 psi",
          "comments": ""
        },
        {
          "propertyName": "Impact Toughness",
          "metricValue": ">= 0.787 cm/cm²",
          "englishValue": ">= 2.00 in/in²",
          "comments": ""
        }
      ],
      "Electrical Properties": [
        {
          "propertyName": "Electrical Resistivity",
          "metricValue": "10000 ohm-cm - 1e+05",
          "englishValue": "10000 ohm-cm - 1e+05",
          "comments": ""
        }
      ],
      "Thermal Properties": [
        {
          "propertyName": "CTE, linear",
          "metricValue": "5.00 - 19.0 µm/m-°C\n@Temperature 20.0 °C",
          "englishValue": "2.78 - 10.6 µin/in-°F\n@Temperature 68.0 °F",
          "comments": ""
        },
        {
          "propertyName": "Specific Heat Capacity",
          "metricValue": "0.728 J/g-°C",
          "englishValue": "0.174 BTU/lb-°F",
          "comments": ""
        },
        {
          "propertyName": "Thermal Conductivity",
          "metricValue": "1.00 - 1.30 W/m-K",
          "englishValue": "6.94 - 9.02 BTU-in/hr-ft²-°F",
          "comments": ""
        }
      ]
    }
  },
  {
    "name": "Schist",
    "properties": {
      "Physical Properties": [
        {
          "propertyName": "Density",
          "metricValue": "2.60 - 3.20 g/cc",
          "englishValue": "0.0939 - 0.116 lb/in³",
          "comments": ""
        }
      ],
      "Mechanical Properties": [
        {
          "propertyName": "Modulus of Elasticity",
          "metricValue": "15.0 - 70.0 GPa",
          "englishValue": "2180 - 10200 ksi",
          "comments": ""
        },
        {
          "propertyName": "Compressive Strength",
          "metricValue": "59.0 - 307 MPa",
          "englishValue": "8560 - 44500 psi",
          "comments": ""
        }
      ],
      "Thermal Properties": [
        {
          "propertyName": "Specific Heat Capacity",
          "metricValue": "0.774 J/g-°C",
          "englishValue": "0.185 BTU/lb-°F",
          "comments": ""
        },
        {
          "propertyName": "Thermal Conductivity",
          "metricValue": "0.580 - 3.26 W/m-K",
          "englishValue": "4.03 - 22.6 BTU-in/hr-ft²-°F",
          "comments": ""
        }
      ]
    }
  },
  {
    "name": "Serpentine",
    "properties": {
      "Physical Properties": [
        {
          "propertyName": "Density",
          "metricValue": "2.20 - 2.70 g/cc",
          "englishValue": "0.0795 - 0.0975 lb/in³",
          "comments": ""
        },
        {
          "propertyName": "Porosity",
          "metricValue": "1.0 - 15 %",
          "englishValue": "1.0 - 15 %",
          "comments": ""
        },
        {
          "propertyName": "Permeability",
          "metricValue": "1.0e-7 - 0.010",
          "englishValue": "1.0e-7 - 0.010",
          "comments": "Aggregation property, d (µ = (-log d))"
        }
      ],
      "Mechanical Properties": [
        {
          "propertyName": "Hardness, Mohs",
          "metricValue": "2.0 - 5.0",
          "englishValue": "2.0 - 5.0",
          "comments": ""
        },
        {
          "propertyName": "Modulus of Rupture",
          "metricValue": "0.00500 - 0.0100 GPa",
          "englishValue": "0.725 - 1.45 ksi",
          "comments": ""
        },
        {
          "propertyName": "Compressive Strength",
          "metricValue": "70.3 - 190 MPa",
          "englishValue": "10200 - 27600 psi",
          "comments": ""
        }
      ],
      "Thermal Properties": [
        {
          "propertyName": "CTE, linear",
          "metricValue": "5.00 - 12.0 µm/m-°C\n@Temperature 20.0 °C",
          "englishValue": "2.78 - 6.67 µin/in-°F\n@Temperature 68.0 °F",
          "comments": ""
        },
        {
          "propertyName": "Specific Heat Capacity",
          "metricValue": "0.340 - 2.05 J/g-°C",
          "englishValue": "0.0813 - 0.490 BTU/lb-°F",
          "comments": ""
        },
        {
          "propertyName": "Thermal Conductivity",
          "metricValue": "1.30 - 3.80 W/m-K",
          "englishValue": "9.02 - 26.4 BTU-in/hr-ft²-°F",
          "comments": ""
        }
      ]
    }
  }
]
